Repository: daniele-liprandi/EvoNEST-backbone

<div align="center">
  # EvoNEST Backbone
  
  **Evolutionary, Ecological and Biological Nexus of Experiments, Samples and Traits**
    <a href="https://daniele-liprandi.github.io/EvoNEST-backbone/">
    </a>
    <a href="https://doi.org/10.7717/peerj-cs.3186">
    </a>
</div>

---

## About *EvoNEST* 

*EvoNEST* is a modular data management application designed to minimize data handling and conversions by integrating all aspects of biodiversity research—from specimen sourcing to publication—into a unified platform.

Here you can find *EvoNEST Backbone*, the core of the app.

File: import/tensile_test/PhPh8_1_t_dl_1.txt (part 1 of 2)
EVOMECT150NanoTestDataFile
NanoSuiteFileName,PhPh8_1_t_dl.mss
TestMethod,Standard Greifswald Tensile Silk Testing.msm
TestNumber,1

Variables
SpecimenName PhPhM8_1_t_dl
SpecimenDiameter 1.610 um
StrainRate 1.000e-02 1/s
TimeAtBeginningOfTheExperiment 12:34:06 PM 
StrainAtBreak 0.199 mm/mm
StressAtBreak 297.354 MPa
Toughness 40.750 MPa
OffsetYieldStrain 0.288 MPa
OffsetYieldStress 134.282 MPa
Modulus 5.134 GPa

Segment Definition
  300,  Hold
  0,  Load
  500,  Unload
End 


Channel Data
"EngineeringStrain ","EngineeringStress ","LoadOnSpecimen ","_Extension ","_Time "
"Engineering Strain ","Engineering Stress ","Load On Specimen ","Extension ","Time "
"mm/mm","MPa","mN","mm","s"
-0.148,20.105,0.041,5.30781,0.300
-0.148,14.787,0.030,5.30781,0.500
-0.148,15.804,0.032,5.30698,0.600
-0.148,19.188,0.039,5.30799,0.700
-0.148,21.766,0.044,5.30945,0.800
-0.148,20.346,0.041,5.31125,0.900
-0.148,16.940,0.035,5.31250,1.000
-0.148,15.042,0.031,5.31361,1.100
-0.148,15.301,0.031,5.31472,1.200
-0.148,17.547,0.036,5.31569,1.300
-0.147,19.339,0.039,5.31730,1.400
-0.147,17.965,0.037,5.31802,1.500
-0.147,16.913,0.034,5.31877,1.600
-0.147,15.493,0.032,5.31978,1.700
-0.147,15.924,0.032,5.32060,1.800
-0.147,16.994,0.035,5.32157,1.900
-0.147,18.820,0.038,5.32347,2.000
-0.147,18.106,0.037,5.32386,2.100
-0.147,17.148,0.035,5.32469,2.200
-0.147,15.390,0.031,5.32569,2.300
-0.147,14.947,0.030,5.32662,2.400
-0.147,16.641,0.034,5.32752,2.500
-0.146,18.663,0.038,5.32913,2.600
-0.146,18.156,0.037,5.32985,2.700
-0.146,17.570,0.036,5.33075,2.800
-0.146,16.156,0.033,5.33171,2.900
-0.146,15.277,0.031,5.33261,3.000
-0.146,16.760,0.034,5.33361,3.100
-0.146,17.314,0.035,5.33508,3.200
-0.146,18.260,0.037,5.33598,3.300
-0.146,16.692,0.034,5.33684,3.400
-0.146,16.151,0.033,5.33774,3.500
-0.146,15.478,0.032,5.33867,3.600
-0.145,15.937,0.032,5.33960,3.700
-0.145,16.852,0.034,5.34071,3.800
-0.145,17.191,0.035,5.34179,3.900
-0.145,17.032,0.035,5.34283,4.000
-0.145,15.864,0.032,5.34379,4.100
-0.145,15.251,0.031,5.34473,4.200
-0.145,15.837,0.032,5.34566,4.300
-0.145,16.327,0.033,5.34673,4.400
-0.145,16.978,0.035,5.34777,4.500
-0.145,17.045,0.035,5.34881,4.600
-0.145,16.581,0.034,5.34971,4.700
-0.144,16.204,0.033,5.35071,4.800
-0.144,15.824,0.032,5.35161,4.900
-0.144,15.995,0.033,5.35265,5.000
-0.144,15.597,0.032,5.35376,5.100
-0.144,15.614,0.032,5.35483,5.200
-0.144,15.467,0.032,5.35562,5.300
-0.144,16.126,0.033,5.35666,5.400
-0.144,17.147,0.035,5.35774,5.500
-0.144,17.387,0.035,5.35863,5.600
-0.144,17.626,0.036,5.35985,5.700
-0.144,16.818,0.034,5.36089,5.800
-0.143,15.555,0.032,5.36179,5.900
-0.143,16.477,0.034,5.36276,6.000
-0.143,16.320,0.033,5.36365,6.100
-0.143,16.253,0.033,5.36476,6.200
-0.143,16.326,0.033,5.36620,6.300
-0.143,16.541,0.034,5.36699,6.400
-0.143,16.894,0.034,5.36774,6.500
-0.143,16.871,0.034,5.36867,6.600
-0.143,16.255,0.033,5.36964,6.700
-0.143,16.116,0.033,5.37046,6.800
-0.142,15.181,0.031,5.37222,6.900
-0.142,15.514,0.032,5.37290,7.000
-0.142,15.801,0.032,5.37387,7.100
-0.142,16.981,0.035,5.37480,7.200
-0.142,17.432,0.036,5.37552,7.300
-0.142,17.688,0.036,5.37663,7.400
-0.142,17.493,0.036,5.37799,7.500
-0.142,16.542,0.034,5.37892,7.600
-0.142,15.171,0.031,5.37975,7.700
-0.142,15.300,0.031,5.38075,7.800
-0.142,15.984,0.033,5.38165,7.900
-0.142,16.187,0.033,5.38251,8.000
-0.141,16.095,0.033,5.38383,8.100
-0.141,15.908,0.032,5.38484,8.200
-0.141,15.662,0.032,5.38573,8.300
-0.141,15.595,0.032,5.38677,8.400
-0.141,15.173,0.031,5.38767,8.500
-0.141,14.902,0.030,5.38856,8.600
-0.141,14.899,0.030,5.38953,8.700
-0.141,15.295,0.031,5.39097,8.800
-0.141,16.560,0.034,5.39179,8.900
-0.141,16.025,0.033,5.39276,9.000
-0.141,16.960,0.035,5.39358,9.100
-0.140,16.413,0.033,5.39459,9.200
-0.140,15.544,0.032,5.39563,9.300
-0.140,15.195,0.031,5.39692,9.400
-0.140,14.637,0.030,5.39785,9.500
-0.140,15.832,0.032,5.39874,9.600
-0.140,15.468,0.032,5.39968,9.700
-0.140,15.631,0.032,5.40068,9.800
-0.140,15.519,0.032,5.40154,9.900
-0.140,15.428,0.031,5.40319,10.000
-0.140,15.771,0.032,5.40391,10.100
-0.140,16.135,0.033,5.40477,10.200
-0.139,15.397,0.031,5.40570,10.300
-0.139,14.699,0.030,5.40663,10.400
-0.139,14.508,0.030,5.40763,10.500
-0.139,14.407,0.029,5.40900,10.600
-0.139,14.376,0.029,5.40978,10.700
-0.139,14.935,0.030,5.41072,10.800
-0.139,15.478,0.032,5.41165,10.900
-0.139,15.540,0.032,5.41258,11.000
-0.139,15.669,0.032,5.41366,11.100
-0.139,15.328,0.031,5.41541,11.200
-0.139,14.583,0.030,5.41573,11.300
-0.138,14.790,0.030,5.41677,11.400
-0.138,14.688,0.030,5.41789,11.500
-0.138,14.714,0.030,5.41871,11.600
-0.138,14.881,0.030,5.41964,11.700
-0.138,15.229,0.031,5.42097,11.800
-0.138,14.942,0.030,5.42186,11.900
-0.138,15.035,0.031,5.42269,12.000
-0.138,14.766,0.030,5.42366,12.100
-0.138,14.353,0.029,5.42462,12.200
-0.138,13.820,0.028,5.42556,12.300
-0.137,13.813,0.028,5.42731,12.400
-0.137,13.821,0.028,5.42814,12.500
-0.137,14.311,0.029,5.42882,12.600
-0.137,15.254,0.031,5.42975,12.700
-0.137,15.239,0.031,5.43065,12.800
-0.137,15.073,0.031,5.43165,12.900
-0.137,14.405,0.029,5.43308,13.000
-0.137,14.170,0.029,5.43398,13.100
-0.137,14.147,0.029,5.43477,13.200
-0.137,14.541,0.030,5.43577,13.300
-0.137,15.085,0.031,5.43670,13.400
-0.137,14.319,0.029,5.43760,13.500
-0.136,15.250,0.031,5.43889,13.600
-0.136,15.040,0.031,5.43972,13.700
-0.136,15.204,0.031,5.44072,13.800
-0.136,14.912,0.030,5.44158,13.900
-0.136,14.636,0.030,5.44262,14.000
-0.136,14.254,0.029,5.44369,14.100
-0.136,13.696,0.028,5.44481,14.200
-0.136,13.754,0.028,5.44592,14.300
-0.136,14.153,0.029,5.44685,14.400
-0.136,14.507,0.030,5.44771,14.500
-0.136,15.262,0.031,5.44868,14.600
-0.135,14.745,0.030,5.44961,14.700
-0.135,14.033,0.029,5.45065,14.800
-0.135,13.509,0.028,5.45179,14.900
-0.135,13.768,0.028,5.45276,15.000
-0.135,14.404,0.029,5.45366,15.100
-0.135,15.120,0.031,5.45466,15.200
-0.135,15.452,0.031,5.45567,15.300
-0.135,15.377,0.031,5.45660,15.400
-0.135,14.966,0.030,5.45796,15.500
-0.135,14.465,0.029,5.45886,15.600
-0.135,14.633,0.030,5.45975,15.700
-0.134,14.127,0.029,5.46072,15.800
-0.134,13.315,0.027,5.46172,15.900
-0.134,13.321,0.027,5.46269,16.000
-0.134,13.336,0.027,5.46391,16.100
-0.134,14.694,0.030,5.46491,16.200
-0.134,14.814,0.030,5.46577,16.300
-0.134,15.059,0.031,5.46667,16.400
-0.134,14.060,0.029,5.46764,16.500
-0.134,13.732,0.028,5.46857,16.600
-0.134,13.763,0.028,5.47004,16.700
-0.134,13.844,0.028,5.47097,16.800
-0.133,14.402,0.029,5.47187,16.900
-0.133,14.564,0.030,5.47276,17.000
-0.133,14.637,0.030,5.47370,17.100
-0.133,14.204,0.029,5.47481,17.200
-0.133,13.942,0.028,5.47642,17.300
-0.133,12.883,0.026,5.47685,17.400
-0.133,14.420,0.029,5.47778,17.500
-0.133,15.343,0.031,5.47871,17.600
-0.133,15.216,0.031,5.47968,17.700
-0.133,14.348,0.029,5.48083,17.800
-0.133,13.507,0.028,5.48208,17.900
-0.132,13.155,0.027,5.48284,18.000
-0.132,13.370,0.027,5.48366,18.100
-0.132,13.419,0.027,5.48463,18.200
-0.132,13.623,0.028,5.48560,18.300
-0.132,14.085,0.029,5.48656,18.400
-0.132,14.280,0.029,5.48768,18.500
-0.132,14.012,0.029,5.48889,18.600
-0.132,13.546,0.028,5.48972,18.700
-0.132,13.422,0.027,5.49072,18.800
-0.132,13.529,0.028,5.49158,18.900
-0.132,13.695,0.028,5.49251,19.000
-0.131,13.996,0.029,5.49359,19.100
-0.131,13.501,0.028,5.49481,19.200
-0.131,14.285,0.029,5.49588,19.300
-0.131,14.451,0.029,5.49667,19.400
-0.131,14.443,0.029,5.49768,19.500
-0.131,14.210,0.029,5.49861,19.600
-0.131,13.766,0.028,5.49958,19.700
-0.131,13.303,0.027,5.50097,19.800
-0.131,13.760,0.028,5.50180,19.900
-0.131,13.302,0.027,5.50287,20.000
-0.131,13.696,0.028,5.50373,20.100
-0.130,14.572,0.030,5.50470,20.200
-0.130,14.399,0.029,5.50578,20.300
-0.130,13.963,0.028,5.50675,20.400
-0.130,13.104,0.027,5.50782,20.500
-0.130,13.230,0.027,5.50872,20.600
-0.130,13.149,0.027,5.50968,20.700
-0.130,13.029,0.027,5.51058,20.800
-0.130,12.549,0.026,5.51169,20.900
-0.130,12.681,0.026,5.51277,21.000
-0.130,13.226,0.027,5.51391,21.100
-0.130,13.466,0.027,5.51481,21.200
-0.129,13.812,0.028,5.51567,21.300
-0.129,13.794,0.028,5.51664,21.400
-0.129,13.273,0.027,5.51771,21.500
-0.129,12.938,0.026,5.51886,21.600
-0.129,13.113,0.027,5.51990,21.700
-0.129,13.296,0.027,5.52076,21.800
-0.129,13.830,0.028,5.52169,21.900
-0.129,13.973,0.028,5.52255,22.000
-0.129,13.632,0.028,5.52374,22.100
-0.129,13.102,0.027,5.52478,22.200
-0.129,13.298,0.027,5.52589,22.300
-0.128,13.194,0.027,5.52667,22.400
-0.128,13.171,0.027,5.52764,22.500
-0.128,13.556,0.028,5.52868,22.600
-0.128,13.717,0.028,5.52972,22.700
-0.128,13.209,0.027,5.53101,22.800
-0.128,13.337,0.027,5.53202,22.900
-0.128,13.194,0.027,5.53273,23.000
-0.128,13.224,0.027,5.53374,23.100
-0.128,13.060,0.027,5.53463,23.200
-0.128,13.229,0.027,5.53564,23.300
-0.128,13.393,0.027,5.53711,23.400
-0.127,13.283,0.027,5.53782,23.500
-0.127,13.420,0.027,5.53875,23.600
-0.127,13.438,0.027,5.53969,23.700
-0.127,13.401,0.027,5.54058,23.800
-0.127,13.091,0.027,5.54155,23.900
-0.127,12.953,0.026,5.54259,24.000
-0.127,13.593,0.028,5.54392,24.100
-0.127,14.287,0.029,5.54478,24.200
-0.127,14.436,0.029,5.54578,24.300
-0.127,13.798,0.028,5.54664,24.400
-0.127,12.582,0.026,5.54757,24.500
-0.126,12.702,0.026,5.54850,24.600
-0.126,12.715,0.026,5.54979,24.700
-0.126,12.939,0.026,5.55080,24.800
-0.126,13.151,0.027,5.55169,24.900
-0.126,13.592,0.028,5.55270,25.000
-0.126,12.981,0.026,5.55374,25.100
-0.126,12.878,0.026,5.55474,25.200
-0.126,12.344,0.025,5.55607,25.300
-0.126,12.361,0.025,5.55678,25.400
-0.126,12.908,0.026,5.55782,25.500
-0.126,13.208,0.027,5.55883,25.600
-0.125,13.497,0.027,5.55980,25.700
-0.125,13.081,0.027,5.56066,25.800
-0.125,12.876,0.026,5.56209,25.900
-0.125,12.196,0.025,5.56284,26.000
-0.125,12.194,0.025,5.56370,26.100
-0.125,12.653,0.026,5.56474,26.200
-0.125,12.775,0.026,5.56564,26.300
-0.125,12.893,0.026,5.56657,26.400
-0.125,13.206,0.027,5.56790,26.500
-0.125,12.664,0.026,5.56894,26.600
-0.125,12.622,0.026,5.56962,26.700
-0.124,12.590,0.026,5.57069,26.800
-0.124,12.657,0.026,5.57177,26.900
-0.124,12.241,0.025,5.57259,27.000
-0.124,12.401,0.025,5.57428,27.100
-0.124,12.796,0.026,5.57492,27.200
-0.124,13.394,0.027,5.57571,27.300
-0.124,14.269,0.029,5.57682,27.400
-0.124,14.184,0.029,5.57765,27.500
-0.124,13.231,0.027,5.57869,27.600
-0.124,12.389,0.025,5.58001,27.700
-0.124,12.201,0.025,5.58094,27.800
-0.123,12.944,0.026,5.58173,27.900
-0.123,13.036,0.027,5.58274,28.000
-0.123,13.254,0.027,5.58356,28.100
-0.123,13.419,0.027,5.58449,28.200
-0.123,13.958,0.028,5.58611,28.300
-0.123,13.607,0.028,5.58679,28.400
-0.123,12.787,0.026,5.58779,28.500
-0.123,12.504,0.025,5.58872,28.600
-0.123,12.301,0.025,5.58965,28.700
-0.123,12.284,0.025,5.59059,28.800
-0.123,12.546,0.026,5.59191,28.900
-0.122,13.260,0.027,5.59288,29.000
-0.122,13.247,0.027,5.59370,29.100
-0.122,13.817,0.028,5.59467,29.200
-0.122,13.897,0.028,5.59557,29.300
-0.122,13.675,0.028,5.59657,29.400
-0.122,13.015,0.027,5.59779,29.500
-0.122,12.621,0.026,5.59887,29.600
-0.122,13.040,0.027,5.59976,29.700
-0.122,12.717,0.026,5.60073,29.800
-0.122,12.253,0.025,5.60166,29.900
-0.122,12.073,0.025,5.60263,30.000
-0.121,12.188,0.025,5.60378,30.100
-0.121,12.644,0.026,5.60489,30.200
-0.121,13.001,0.026,5.60586,30.300
-0.121,12.998,0.026,5.60675,30.400
-0.121,12.714,0.026,5.60765,30.500
-0.121,11.629,0.024,5.60854,30.600
-0.121,11.475,0.023,5.60980,30.700
-0.121,11.441,0.023,5.61080,30.800
-0.121,11.619,0.024,5.61177,30.900
-0.121,12.831,0.026,5.61267,31.000
-0.121,12.824,0.026,5.61367,31.100
-0.120,13.479,0.027,5.61471,31.200
-0.120,12.279,0.025,5.61568,31.300
-0.120,11.646,0.024,5.61722,31.400
-0.120,11.332,0.023,5.61786,31.500
-0.120,11.571,0.024,5.61865,31.600
-0.120,12.082,0.025,5.61969,31.700
-0.120,12.455,0.025,5.62062,31.800
-0.120,12.569,0.026,5.62170,31.900
-0.120,12.833,0.026,5.62303,32.000
-0.120,11.787,0.024,5.62385,32.100
-0.120,11.914,0.024,5.62467,32.200
-0.119,12.242,0.025,5.62568,32.300
-0.119,11.971,0.024,5.62647,32.400
-0.119,11.781,0.024,5.62747,32.500
-0.119,11.917,0.024,5.62944,32.600
-0.119,10.794,0.022,5.62976,32.700
-0.119,11.060,0.023,5.63073,32.800
-0.119,12.476,0.025,5.63177,32.900
-0.119,13.086,0.027,5.63252,33.000
-0.119,12.056,0.025,5.63371,33.100
-0.119,11.709,0.024,5.63507,33.200
-0.119,10.939,0.022,5.63604,33.300
-0.118,11.146,0.023,5.63683,33.400
-0.118,12.039,0.025,5.63787,33.500
-0.118,12.020,0.024,5.63858,33.600
-0.118,12.038,0.025,5.63955,33.700
-0.118,11.537,0.024,5.64055,33.800
-0.118,11.169,0.023,5.64177,33.900
-0.118,10.820,0.022,5.64278,34.000
-0.118,11.429,0.023,5.64371,34.100
-0.118,11.745,0.024,5.64468,34.200
-0.118,11.878,0.024,5.64568,34.300
-0.118,11.959,0.024,5.64665,34.400
-0.117,11.451,0.023,5.64779,34.500
-0.117,10.684,0.022,5.64869,34.600
-0.117,10.603,0.022,5.64969,34.700
-0.117,10.926,0.022,5.65059,34.800
-0.117,10.567,0.022,5.65167,34.900
-0.117,10.906,0.022,5.65260,35.000
-0.117,11.559,0.024,5.65371,35.100
-0.117,11.702,0.024,5.65471,35.200
-0.117,11.977,0.024,5.65568,35.300
-0.117,11.331,0.023,5.65668,35.400
-0.117,10.764,0.022,5.65765,35.500
-0.116,10.732,0.022,5.65858,35.600
-0.116,10.372,0.021,5.65984,35.700
-0.116,10.895,0.022,5.66081,35.800
-0.116,11.361,0.023,5.66170,35.900
-0.116,11.798,0.024,5.66271,36.000
-0.116,11.707,0.024,5.66364,36.100
-0.116,11.507,0.023,5.66479,36.200
-0.116,11.140,0.023,5.66579,36.300
-0.116,10.985,0.022,5.66683,36.400
-0.116,11.062,0.023,5.66776,36.500
-0.116,11.263,0.023,5.66884,36.600
-0.115,11.575,0.024,5.66962,36.700
-0.115,11.783,0.024,5.67059,36.800
-0.115,11.796,0.024,5.67195,36.900
-0.115,11.574,0.024,5.67281,37.000
-0.115,11.029,0.022,5.67375,37.100
-0.115,10.949,0.022,5.67475,37.200
-0.115,10.903,0.022,5.67561,37.300
-0.115,10.989,0.022,5.67683,37.400
-0.115,11.450,0.023,5.67780,37.500
-0.115,11.594,0.024,5.67880,37.600
-0.115,11.371,0.023,5.67970,37.700
-0.114,11.154,0.023,5.68070,37.800
-0.114,10.544,0.021,5.68163,37.900
-0.114,11.064,0.023,5.68271,38.000
-0.114,11.050,0.023,5.68382,38.100
-0.114,10.699,0.022,5.68497,38.200
-0.114,11.366,0.023,5.68579,38.300
-0.114,11.611,0.024,5.68669,38.400
-0.114,11.567,0.024,5.68762,38.500
-0.114,11.126,0.023,5.68862,38.600
-0.114,10.314,0.021,5.69020,38.700
-0.114,11.105,0.023,5.69099,38.800
-0.113,10.939,0.022,5.69167,38.900
-0.113,11.199,0.023,5.69271,39.000
-0.113,11.066,0.023,5.69357,39.100
-0.113,11.334,0.023,5.69461,39.200
-0.113,11.565,0.024,5.69579,39.300
-0.113,11.841,0.024,5.69669,39.400
-0.113,11.842,0.024,5.69762,39.500
-0.113,12.273,0.025,5.69855,39.600
-0.113,10.772,0.022,5.69955,39.700
-0.113,10.527,0.021,5.70063,39.800
-0.113,9.760,0.020,5.70178,39.900
-0.112,9.697,0.020,5.70300,40.000
-0.112,10.308,0.021,5.70382,40.100
-0.112,10.524,0.021,5.70486,40.200
-0.112,10.779,0.022,5.70568,40.300
-0.112,10.830,0.022,5.70662,40.400
-0.112,11.107,0.023,5.70758,40.500
-0.112,10.638,0.022,5.70898,40.600
-0.112,10.448,0.021,5.70973,40.700
-0.112,9.534,0.019,5.71067,40.800
-0.112,10.655,0.022,5.71171,40.900
-0.112,11.671,0.024,5.71264,41.000
-0.111,10.608,0.022,5.71379,41.100
-0.111,10.863,0.022,5.71490,41.200
-0.111,10.394,0.021,5.71586,41.300
-0.111,10.301,0.021,5.71672,41.400
-0.111,10.715,0.022,5.71776,41.500
-0.111,10.798,0.022,5.71866,41.600
-0.111,10.814,0.022,5.71963,41.700
-0.111,10.764,0.022,5.72081,41.800
-0.111,10.743,0.022,5.72189,41.900
-0.111,10.414,0.021,5.72271,42.000
-0.111,9.974,0.020,5.72371,42.100
-0.110,9.533,0.019,5.72457,42.200
-0.110,9.836,0.020,5.72558,42.300
-0.110,10.958,0.022,5.72680,42.400
-0.110,11.323,0.023,5.72791,42.500
-0.110,11.209,0.023,5.72888,42.600
-0.110,11.232,0.023,5.72974,42.700
-0.110,10.507,0.021,5.73070,42.800
-0.110,10.136,0.021,5.73164,42.900
-0.110,10.297,0.021,5.73321,43.000
-0.110,10.464,0.021,5.73400,43.100
-0.110,10.974,0.022,5.73472,43.200
-0.109,11.110,0.023,5.73569,43.300
-0.109,10.680,0.022,5.73673,43.400
-0.109,9.945,0.020,5.73759,43.500
-0.109,10.486,0.021,5.73881,43.600
-0.109,10.579,0.022,5.73984,43.700
-0.109,10.961,0.022,5.74067,43.800
-0.109,11.408,0.023,5.74164,43.900
-0.109,11.011,0.022,5.74253,44.000
-0.109,10.482,0.021,5.74368,44.100
-0.109,9.712,0.020,5.74504,44.200
-0.109,9.458,0.019,5.74594,44.300
-0.108,9.031,0.018,5.74669,44.400
-0.108,9.815,0.020,5.74766,44.500
-0.108,10.413,0.021,5.74859,44.600
-0.108,10.666,0.022,5.74956,44.700
-0.108,10.950,0.022,5.75096,44.800
-0.108,10.025,0.020,5.75182,44.900
-0.108,9.953,0.020,5.75275,45.000
-0.108,10.437,0.021,5.75368,45.100
-0.108,10.994,0.022,5.75461,45.200
-0.108,11.693,0.024,5.75551,45.300
-0.108,11.420,0.023,5.75666,45.400
-0.107,10.358,0.021,5.75787,45.500
-0.107,9.687,0.020,5.75881,45.600
-0.107,10.240,0.021,5.75977,45.700
-0.107,10.420,0.021,5.76060,45.800
-0.107,10.153,0.021,5.76157,45.900
-0.107,10.980,0.022,5.76261,46.000
-0.107,9.994,0.020,5.76386,46.100
-0.107,9.822,0.020,5.76479,46.200
-0.107,10.197,0.021,5.76569,46.300
-0.107,10.071,0.021,5.76666,46.400
-0.107,10.392,0.021,5.76762,46.500
-0.106,10.565,0.022,5.76848,46.600
-0.106,10.066,0.021,5.77017,46.700
-0.106,9.788,0.020,5.77089,46.800
-0.106,9.908,0.020,5.77178,46.900
-0.106,9.958,0.020,5.77271,47.000
-0.106,9.702,0.020,5.77368,47.100
-0.106,9.413,0.019,5.77461,47.200
-0.106,9.692,0.020,5.77601,47.300
-0.106,9.487,0.019,5.77684,47.400
-0.106,9.682,0.020,5.77773,47.500
-0.106,9.467,0.019,5.77870,47.600
-0.105,9.490,0.019,5.77956,47.700
-0.105,9.929,0.020,5.78099,47.800
-0.105,9.695,0.020,5.78189,47.900
-0.105,10.356,0.021,5.78297,48.000
-0.105,10.872,0.022,5.78368,48.100
-0.105,10.410,0.021,5.78476,48.200
-0.105,10.165,0.021,5.78576,48.300
-0.105,9.659,0.020,5.78694,48.400
-0.105,10.248,0.021,5.78806,48.500
-0.105,10.592,0.022,5.78899,48.600
-0.105,10.436,0.021,5.78970,48.700
-0.104,10.426,0.021,5.79071,48.800
-0.104,9.644,0.020,5.79164,48.900
-0.104,9.497,0.019,5.79279,49.000
-0.104,9.226,0.019,5.79401,49.100
-0.104,9.165,0.019,5.79490,49.200
-0.104,10.697,0.022,5.79573,49.300
-0.104,11.180,0.023,5.79673,49.400
-0.104,10.615,0.022,5.79755,49.500
-0.104,9.631,0.020,5.79856,49.600
-0.104,8.866,0.018,5.79963,49.700
-0.104,9.533,0.019,5.80078,49.800
-0.103,9.652,0.020,5.80182,49.900
-0.103,9.408,0.019,5.80282,50.000
-0.103,9.347,0.019,5.80365,50.100
-0.103,10.004,0.020,5.80458,50.200
-0.103,10.429,0.021,5.80562,50.300
-0.103,10.280,0.021,5.80684,50.400
-0.103,10.185,0.021,5.80777,50.500
-0.103,9.213,0.019,5.80870,50.600
-0.103,9.182,0.019,5.80963,50.700
-0.103,9.241,0.019,5.81075,50.800
-0.103,9.289,0.019,5.81175,50.900
-0.102,9.061,0.018,5.81275,51.000
-0.102,10.256,0.021,5.81379,51.100
-0.102,10.600,0.022,5.81472,51.200
-0.102,9.769,0.020,5.81573,51.300
-0.102,8.982,0.018,5.81673,51.400
-0.102,9.274,0.019,5.81781,51.500
-0.102,9.566,0.019,5.81881,51.600
-0.102,10.326,0.021,5.81978,51.700
-0.102,10.530,0.021,5.82064,51.800
-0.102,10.665,0.022,5.82164,51.900
-0.102,10.012,0.020,5.82254,52.000
-0.101,9.193,0.019,5.82376,52.100
-0.101,9.020,0.018,5.82473,52.200
-0.101,9.234,0.019,5.82576,52.300
-0.101,8.865,0.018,5.82659,52.400
-0.101,9.879,0.020,5.82766,52.500
-0.101,9.742,0.020,5.82878,52.600
-0.101,9.467,0.019,5.82964,52.700
-0.101,8.784,0.018,5.83114,52.800
-0.101,8.897,0.018,5.83186,52.900
-0.101,9.511,0.019,5.83275,53.000
-0.101,9.728,0.020,5.83372,53.100
-0.100,9.958,0.020,5.83458,53.200
-0.100,9.722,0.020,5.83555,53.300
-0.100,9.785,0.020,5.83734,53.400
-0.100,8.772,0.018,5.83784,53.500
-0.100,9.595,0.020,5.83867,53.600
-0.100,10.373,0.021,5.83964,53.700
-0.100,9.725,0.020,5.84057,53.800
-0.100,9.211,0.019,5.84143,53.900
-0.100,8.346,0.017,5.84304,54.000
-0.100,8.324,0.017,5.84376,54.100
-0.100,9.104,0.019,5.84473,54.200
-0.099,9.339,0.019,5.84573,54.300
-0.099,9.822,0.020,5.84659,54.400
-0.099,9.564,0.019,5.84749,54.500
-0.099,9.432,0.019,5.84903,54.600
-0.099,8.928,0.018,5.84989,54.700
-0.099,8.908,0.018,5.85068,54.800
-0.099,9.844,0.020,5.85168,54.900
-0.099,9.980,0.020,5.85254,55.000
-0.099,9.384,0.019,5.85354,55.100
-0.099,8.534,0.017,5.85455,55.200
-0.099,8.360,0.017,5.85584,55.300
-0.098,9.011,0.018,5.85670,55.400
-0.098,9.278,0.019,5.85774,55.500
-0.098,9.120,0.019,5.85860,55.600
-0.098,9.425,0.019,5.85957,55.700
-0.098,9.415,0.019,5.86050,55.800
-0.098,8.657,0.018,5.86197,55.900
-0.098,8.749,0.018,5.86286,56.000
-0.098,9.176,0.019,5.86372,56.100
-0.098,9.054,0.018,5.86473,56.200
-0.098,9.210,0.019,5.86559,56.300
-0.098,9.138,0.019,5.86663,56.400
-0.097,8.834,0.018,5.86774,56.500
-0.097,8.129,0.017,5.86885,56.600
-0.097,8.409,0.017,5.86971,56.700
-0.097,7.906,0.016,5.87071,56.800
-0.097,8.398,0.017,5.87172,56.900
-0.097,9.616,0.020,5.87269,57.000
-0.097,9.462,0.019,5.87383,57.100
-0.097,9.276,0.019,5.87484,57.200
-0.097,9.210,0.019,5.87570,57.300
-0.097,8.760,0.018,5.87670,57.400
-0.097,8.534,0.017,5.87763,57.500
-0.096,8.038,0.016,5.87864,57.600
-0.096,8.988,0.018,5.87996,57.700
-0.096,9.534,0.019,5.88086,57.800
-0.096,10.094,0.021,5.88165,57.900
-0.096,9.580,0.020,5.88265,58.000
-0.096,9.500,0.019,5.88355,58.100
-0.096,8.903,0.018,5.88448,58.200
-0.096,8.420,0.017,5.88613,58.300
-0.096,7.638,0.016,5.88681,58.400
-0.096,8.415,0.017,5.88774,58.500
-0.096,9.044,0.018,5.88871,58.600
-0.095,8.717,0.018,5.88953,58.700
-0.095,9.182,0.019,5.89057,58.800
-0.095,8.978,0.018,5.89190,58.900
-0.095,8.552,0.017,5.89287,59.000
-0.095,8.293,0.017,5.89373,59.100
-0.095,8.331,0.017,5.89466,59.200
-0.095,8.461,0.017,5.89563,59.300
-0.095,9.076,0.018,5.89645,59.400
-0.095,9.319,0.019,5.89767,59.500
-0.095,8.999,0.018,5.89875,59.600
-0.095,9.119,0.019,5.89968,59.700
-0.094,8.623,0.018,5.90068,59.800
-0.094,8.549,0.017,5.90165,59.900
-0.094,8.413,0.017,5.90262,60.000
-0.094,8.526,0.017,5.90358,60.100
-0.094,8.875,0.018,5.90480,60.200
-0.094,9.172,0.019,5.90573,60.300
-0.094,9.225,0.019,5.90670,60.400
-0.094,9.026,0.018,5.90756,60.500
-0.094,8.269,0.017,5.90849,60.600
-0.094,8.174,0.017,5.90950,60.700
-0.094,7.850,0.016,5.91082,60.800
-0.093,7.984,0.016,5.91172,60.900
-0.093,8.484,0.017,5.91265,61.000
-0.093,8.795,0.018,5.91362,61.100
-0.093,8.788,0.018,5.91459,61.200
-0.093,8.369,0.017,5.91541,61.300
-0.093,8.216,0.017,5.91706,61.400
-0.093,7.984,0.016,5.91774,61.500
-0.093,7.839,0.016,5.91864,61.600
-0.093,8.480,0.017,5.91968,61.700
-0.093,8.302,0.017,5.92057,61.800
-0.093,8.670,0.018,5.92165,61.900
-0.092,8.298,0.017,5.92301,62.000
-0.092,8.126,0.017,5.92373,62.100
-0.092,8.002,0.016,5.92459,62.200
-0.092,8.043,0.016,5.92559,62.300
-0.092,8.405,0.017,5.92652,62.400
-0.092,8.780,0.018,5.92760,62.500
-0.092,8.791,0.018,5.92954,62.600
-0.092,8.123,0.017,5.92972,62.700
-0.092,8.048,0.016,5.93068,62.800
-0.092,7.952,0.016,5.93176,62.900
-0.092,8.177,0.017,5.93273,63.000
-0.091,8.130,0.017,5.93359,63.100
-0.091,8.355,0.017,5.93502,63.200
-0.091,8.434,0.017,5.93584,63.300
-0.091,8.404,0.017,5.93667,63.400
-0.091,8.298,0.017,5.93771,63.500
-0.091,8.165,0.017,5.93868,63.600
-0.091,7.896,0.016,5.93961,63.700
-0.091,7.888,0.016,5.94111,63.800
-0.091,8.026,0.016,5.94208,63.900
-0.091,8.632,0.018,5.94280,64.000
-0.091,8.898,0.018,5.94373,64.100
-0.090,8.857,0.018,5.94463,64.200
-0.090,8.540,0.017,5.94567,64.300
-0.090,8.099,0.016,5.94699,64.400
-0.090,8.113,0.017,5.94800,64.500
-0.090,7.833,0.016,5.94875,64.600
-0.090,8.105,0.017,5.94975,64.700
-0.090,8.833,0.018,5.95065,64.800
-0.090,8.874,0.018,5.95151,64.900
-0.090,8.657,0.018,5.95291,65.000
-0.090,8.307,0.017,5.95373,65.100
-0.090,8.175,0.017,5.95463,65.200
-0.089,8.167,0.017,5.95556,65.300
-0.089,8.220,0.017,5.95663,65.400
-0.089,8.406,0.017,5.95760,65.500
-0.089,8.674,0.018,5.95886,65.600
-0.089,8.438,0.017,5.95986,65.700
-0.089,8.168,0.017,5.96076,65.800
-0.089,7.736,0.016,5.96172,65.900
-0.089,7.554,0.015,5.96258,66.000
-0.089,8.330,0.017,5.96362,66.100
-0.089,8.187,0.017,5.96477,66.200
-0.089,8.798,0.018,5.96581,66.300
-0.088,9.023,0.018,5.96674,66.400
-0.088,8.789,0.018,5.96771,66.500
-0.088,8.314,0.017,5.96868,66.600
-0.088,7.652,0.016,5.96965,66.700
-0.088,7.831,0.016,5.97069,66.800
-0.088,7.312,0.015,5.97183,66.900
-0.088,8.221,0.017,5.97276,67.000
-0.088,8.759,0.018,5.97373,67.100
-0.088,9.157,0.019,5.97466,67.200
-0.088,8.285,0.017,5.97560,67.300
-0.088,8.082,0.016,5.97664,67.400
-0.087,8.031,0.016,5.97778,67.500
-0.087,8.539,0.017,5.97879,67.600
-0.087,9.249,0.019,5.97972,67.700
-0.087,9.262,0.019,5.98065,67.800
-0.087,8.569,0.017,5.98158,67.900
-0.087,7.487,0.015,5.98248,68.000
-0.087,7.363,0.015,5.98384,68.100
-0.087,8.194,0.017,5.98481,68.200
-0.087,8.733,0.018,5.98574,68.300
-0.087,9.201,0.019,5.98671,68.400
-0.087,8.470,0.017,5.98760,68.500
-0.086,8.334,0.017,5.98868,68.600
-0.086,7.973,0.016,5.99026,68.700
-0.086,7.461,0.015,5.99079,68.800
-0.086,7.815,0.016,5.99166,68.900
-0.086,7.837,0.016,5.99259,69.000
-0.086,7.498,0.015,5.99352,69.100
-0.086,7.819,0.016,5.99470,69.200
-0.086,7.920,0.016,5.99603,69.300
-0.086,7.778,0.016,5.99678,69.400
-0.086,7.316,0.015,5.99761,69.500
-0.086,6.941,0.014,5.99864,69.600
-0.085,7.261,0.015,5.99951,69.700
-0.085,8.234,0.017,6.00054,69.800
-0.085,8.631,0.018,6.00205,69.900
-0.085,8.435,0.017,6.00291,70.000
-0.085,8.586,0.017,6.00370,70.100
-0.085,8.308,0.017,6.00470,70.200
-0.085,7.709,0.016,6.00556,70.300
-0.085,6.551,0.013,6.00653,70.400
-0.085,6.627,0.014,6.00768,70.500
-0.085,6.794,0.014,6.00875,70.600
-0.085,7.520,0.015,6.00979,70.700
-0.084,7.749,0.016,6.01062,70.800
-0.084,8.196,0.017,6.01158,70.900
-0.084,8.034,0.016,6.01252,71.000
-0.084,7.471,0.015,6.01356,71.100
-0.084,6.926,0.014,6.01485,71.200
-0.084,6.681,0.014,6.01571,71.300
-0.084,6.793,0.014,6.01675,71.400
-0.084,7.225,0.015,6.01761,71.500
-0.084,8.387,0.017,6.01857,71.600
-0.084,8.335,0.017,6.01976,71.700
-0.084,8.359,0.017,6.02073,71.800
-0.083,8.161,0.017,6.02180,71.900
-0.083,7.222,0.015,6.02270,72.000
-0.083,7.340,0.015,6.02366,72.100
-0.083,7.160,0.015,6.02460,72.200
-0.083,6.920,0.014,6.02564,72.300
-0.083,6.910,0.014,6.02678,72.400
-0.083,8.264,0.017,6.02782,72.500
-0.083,8.255,0.017,6.02875,72.600
-0.083,8.631,0.018,6.02969,72.700
-0.083,8.455,0.017,6.03062,72.800
-0.083,7.722,0.016,6.03162,72.900
-0.082,6.583,0.013,6.03277,73.000
-0.082,7.280,0.015,6.03381,73.100
-0.082,7.290,0.015,6.03474,73.200
-0.082,7.672,0.016,6.03571,73.300
-0.082,8.608,0.018,6.03664,73.400
-0.082,8.439,0.017,6.03779,73.500
-0.082,8.257,0.017,6.03876,73.600
-0.082,7.933,0.016,6.03979,73.700
-0.082,7.622,0.016,6.04058,73.800
-0.082,7.870,0.016,6.04173,73.900
-0.082,8.101,0.017,6.04273,74.000
-0.081,8.346,0.017,6.04370,74.100
-0.081,8.474,0.017,6.04488,74.200
-0.081,7.904,0.016,6.04589,74.300
-0.081,7.256,0.015,6.04668,74.400
-0.081,7.144,0.015,6.04772,74.500
-0.081,6.600,0.013,6.04865,74.600
-0.081,6.451,0.013,6.04965,74.700
-0.081,6.636,0.014,6.05094,74.800
-0.081,8.027,0.016,6.05180,74.900
-0.081,8.773,0.018,6.05273,75.000
-0.081,8.303,0.017,6.05367,75.100
-0.080,7.947,0.016,6.05453,75.200
-0.080,7.897,0.016,6.05553,75.300
-0.080,7.195,0.015,6.05668,75.400
-0.080,7.113,0.014,6.05779,75.500
-0.080,7.090,0.014,6.05865,75.600
-0.080,7.095,0.014,6.05969,75.700
-0.080,7.400,0.015,6.06055,75.800
-0.080,8.295,0.017,6.06152,75.900
-0.080,8.167,0.017,6.06263,76.000
-0.080,7.224,0.015,6.06374,76.100
-0.080,7.000,0.014,6.06471,76.200
-0.079,7.251,0.015,6.06564,76.300
-0.079,7.013,0.014,6.06657,76.400
-0.079,6.579,0.013,6.06761,76.500
-0.079,7.493,0.015,6.06865,76.600
-0.079,7.371,0.015,6.06987,76.700
-0.079,7.611,0.016,6.07073,76.800
-0.079,7.786,0.016,6.07177,76.900
-0.079,7.352,0.015,6.07270,77.000
-0.079,6.964,0.014,6.07363,77.100
-0.079,6.482,0.013,6.07460,77.200
-0.079,6.967,0.014,6.07585,77.300
-0.078,7.397,0.015,6.07675,77.400
-0.078,7.177,0.015,6.07765,77.500
-0.078,7.453,0.015,6.07865,77.600
-0.078,7.345,0.015,6.07962,77.700
-0.078,6.908,0.014,6.08062,77.800
-0.078,6.993,0.014,6.08180,77.900
-0.078,7.657,0.016,6.08281,78.000
-0.078,7.448,0.015,6.08349,78.100
-0.078,8.011,0.016,6.08464,78.200
-0.078,7.426,0.015,6.08568,78.300
-0.078,6.687,0.014,6.08654,78.400
-0.077,6.265,0.013,6.08829,78.500
-0.077,6.873,0.014,6.08879,78.600
-0.077,7.705,0.016,6.08969,78.700
-0.077,7.724,0.016,6.09073,78.800
-0.077,7.830,0.016,6.09152,78.900
-0.077,7.422,0.015,6.09252,79.000
-0.077,6.958,0.014,6.09396,79.100
-0.077,6.396,0.013,6.09489,79.200
-0.077,6.396,0.013,6.09571,79.300
-0.077,6.525,0.013,6.09672,79.400
-0.077,6.746,0.014,6.09758,79.500
-0.076,7.017,0.014,6.09851,79.600
-0.076,7.087,0.014,6.10034,79.700
-0.076,6.571,0.013,6.10080,79.800
-0.076,6.639,0.014,6.10173,79.900
-0.076,6.775,0.014,6.10270,80.000
-0.076,6.208,0.013,6.10371,80.100
-0.076,6.341,0.013,6.10457,80.200
-0.076,6.895,0.014,6.10596,80.300
-0.076,6.671,0.014,6.10690,80.400
-0.076,7.185,0.015,6.10772,80.500
-0.076,7.706,0.016,6.10865,80.600
-0.075,8.166,0.017,6.10951,80.700
-0.075,8.304,0.017,6.11055,80.800
-0.075,6.454,0.013,6.11191,80.900
-0.075,6.928,0.014,6.11285,81.000
-0.075,6.867,0.014,6.11374,81.100
-0.075,6.333,0.013,6.11464,81.200
-0.075,6.660,0.014,6.11561,81.300
-0.075,6.909,0.014,6.11657,81.400
-0.075,7.167,0.015,6.11783,81.500
-0.075,7.505,0.015,6.11876,81.600
-0.075,7.203,0.015,6.11976,81.700
-0.074,7.669,0.016,6.12066,81.800
-0.074,7.272,0.015,6.12163,81.900
-0.074,6.648,0.014,6.12252,82.000
-0.074,6.437,0.013,6.12374,82.100
-0.074,5.847,0.012,6.12475,82.200
-0.074,6.613,0.013,6.12572,82.300
-0.074,7.164,0.015,6.12661,82.400
-0.074,7.577,0.015,6.12761,82.500
-0.074,7.531,0.015,6.12865,82.600
-0.074,6.809,0.014,6.12959,82.700
-0.074,6.523,0.013,6.13102,82.800
-0.073,6.395,0.013,6.13174,82.900
-0.073,6.588,0.013,6.13263,83.000
-0.073,6.881,0.014,6.13367,83.100
-0.073,7.303,0.015,6.13460,83.200
-0.073,7.147,0.015,6.13561,83.300
-0.073,6.637,0.014,6.13693,83.400
-0.073,6.341,0.013,6.13779,83.500
-0.073,6.466,0.013,6.13869,83.600
-0.073,6.434,0.013,6.13966,83.700
-0.073,6.360,0.013,6.14052,83.800
-0.073,6.780,0.014,6.14145,83.900
-0.072,7.462,0.015,6.14317,84.000
-0.072,6.141,0.013,6.14374,84.100
-0.072,5.761,0.012,6.14471,84.200
-0.072,6.256,0.013,6.14572,84.300
-0.072,5.974,0.012,6.14654,84.400
-0.072,6.207,0.013,6.14765,84.500
-0.072,6.436,0.013,6.14891,84.600
-0.072,6.694,0.014,6.14984,84.700
-0.072,6.467,0.013,6.15066,84.800
-0.072,6.259,0.013,6.15167,84.900
-0.072,6.052,0.012,6.15253,85.000
-0.071,5.643,0.011,6.15353,85.100
-0.071,5.448,0.011,6.15464,85.200
-0.071,5.930,0.012,6.15590,85.300
-0.071,6.493,0.013,6.15668,85.400
-0.071,7.005,0.014,6.15765,85.500
-0.071,7.290,0.015,6.15855,85.600
-0.071,7.176,0.015,6.15966,85.700
-0.071,6.899,0.014,6.16041,85.800
-0.071,5.756,0.012,6.16206,85.900
-0.071,6.406,0.013,6.16264,86.000
-0.071,7.412,0.015,6.16371,86.100
-0.070,7.332,0.015,6.16454,86.200
-0.070,6.803,0.014,6.16568,86.300
-0.070,6.281,0.013,6.16651,86.400
-0.070,6.352,0.013,6.16773,86.500
-0.070,5.879,0.012,6.16866,86.600
-0.070,6.122,0.012,6.16963,86.700
-0.070,6.639,0.014,6.17066,86.800
-0.070,6.702,0.014,6.17160,86.900
-0.070,6.965,0.014,6.17256,87.000
-0.070,6.786,0.014,6.17385,87.100
-0.070,6.491,0.013,6.17471,87.200
-0.069,6.053,0.012,6.17568,87.300
-0.069,5.893,0.012,6.17669,87.400
-0.069,6.503,0.013,6.17773,87.500
-0.069,6.576,0.013,6.17869,87.600
-0.069,6.874,0.014,6.17980,87.700
-0.069,6.910,0.014,6.18074,87.800
-0.069,6.899,0.014,6.18167,87.900
-0.069,6.610,0.013,6.18271,88.000
-0.069,6.188,0.013,6.18353,88.100
-0.069,6.007,0.012,6.18457,88.200
-0.069,5.676,0.012,6.18583,88.300
-0.068,6.361,0.013,6.18676,88.400
-0.068,7.113,0.014,6.18769,88.500
-0.068,7.498,0.015,6.18866,88.600
-0.068,7.308,0.015,6.18959,88.700
-0.068,7.012,0.014,6.19067,88.800
-0.068,6.607,0.013,6.19174,88.900
-0.068,6.427,0.013,6.19278,89.000
-0.068,6.640,0.014,6.19368,89.100
-0.068,6.634,0.014,6.19468,89.200
-0.068,6.961,0.014,6.19568,89.300
-0.068,6.695,0.014,6.19672,89.400
-0.067,6.318,0.013,6.19780,89.500
-0.067,5.749,0.012,6.19887,89.600
-0.067,5.851,0.012,6.19977,89.700
-0.067,5.934,0.012,6.20067,89.800
-0.067,6.074,0.012,6.20163,89.900
-0.067,6.241,0.013,6.20264,90.000
-0.067,6.706,0.014,6.20407,90.100
-0.067,6.319,0.013,6.20490,90.200
-0.067,5.984,0.012,6.20568,90.300
-0.067,5.618,0.011,6.20665,90.400
-0.067,5.929,0.012,6.20755,90.500
-0.066,5.821,0.012,6.20859,90.600
-0.066,5.921,0.012,6.21002,90.700
-0.066,6.055,0.012,6.21077,90.800
-0.066,5.985,0.012,6.21167,90.900
-0.066,6.144,0.013,6.21260,91.000
-0.066,5.661,0.012,6.21361,91.100
-0.066,6.363,0.013,6.21450,91.200
-0.066,6.545,0.013,6.21565,91.300
-0.066,6.067,0.012,6.21687,91.400
-0.066,6.467,0.013,6.21766,91.500
-0.066,6.775,0.014,6.21866,91.600
-0.065,6.110,0.012,6.21956,91.700
-0.065,5.564,0.011,6.22049,91.800
-0.065,5.182,0.011,6.22149,91.900
-0.065,5.183,0.011,6.22285,92.000
-0.065,6.440,0.013,6.22364,92.100
-0.065,7.062,0.014,6.22458,92.200
-0.065,7.097,0.014,6.22558,92.300
-0.065,6.404,0.013,6.22655,92.400
-0.065,5.677,0.012,6.22759,92.500
-0.065,5.196,0.011,6.22884,92.600
-0.065,5.545,0.011,6.22974,92.700
-0.064,5.901,0.012,6.23067,92.800
-0.064,6.540,0.013,6.23164,92.900
-0.064,6.220,0.013,6.23260,93.000
-0.064,5.905,0.012,6.23361,93.100
-0.064,5.578,0.011,6.23483,93.200
-0.064,5.642,0.011,6.23583,93.300
-0.064,6.164,0.013,6.23673,93.400
-0.064,6.213,0.013,6.23769,93.500
-0.064,6.039,0.012,6.23859,93.600
-0.064,5.550,0.011,6.23959,93.700
-0.064,5.042,0.010,6.24067,93.800
-0.063,5.337,0.011,6.24182,93.900
-0.063,5.634,0.011,6.24271,94.000
-0.063,6.157,0.013,6.24368,94.100
-0.063,6.136,0.012,6.24461,94.200
-0.063,6.502,0.013,6.24569,94.300
-0.063,6.711,0.014,6.24698,94.400
-0.063,6.324,0.013,6.24791,94.500
-0.063,6.289,0.013,6.24870,94.600
-0.063,6.198,0.013,6.24963,94.700
-0.063,5.556,0.011,6.25060,94.800
-0.063,5.689,0.012,6.25153,94.900
-0.062,6.103,0.012,6.25282,95.000
-0.062,6.851,0.014,6.25382,95.100
-0.062,6.936,0.014,6.25461,95.200
-0.062,6.932,0.014,6.25569,95.300
-0.062,6.988,0.014,6.25651,95.400
-0.062,6.679,0.014,6.25762,95.500
-0.062,5.466,0.011,6.25899,95.600
-0.062,5.575,0.011,6.25985,95.700
-0.062,5.957,0.012,6.26067,95.800
-0.062,6.396,0.013,6.26167,95.900
-0.062,6.349,0.013,6.26261,96.000
-0.061,6.509,0.013,6.26350,96.100
-0.061,7.239,0.015,6.26490,96.200
-0.061,7.480,0.015,6.26576,96.300
-0.061,7.413,0.015,6.26662,96.400
-0.061,7.314,0.015,6.26762,96.500
-0.061,6.869,0.014,6.26863,96.600
-0.061,5.777,0.012,6.26949,96.700
-0.061,5.947,0.012,6.27060,96.800
-0.061,5.310,0.011,6.27175,96.900
-0.061,5.748,0.012,6.27275,97.000
-0.061,6.043,0.012,6.27375,97.100
-0.060,6.499,0.013,6.27461,97.200
-0.060,6.422,0.013,6.27555,97.300
-0.060,5.936,0.012,6.27655,97.400
-0.060,5.446,0.011,6.27780,97.500
-0.060,5.493,0.011,6.27874,97.600
-0.060,5.326,0.011,6.27970,97.700
-0.060,5.817,0.012,6.28064,97.800
-0.060,6.292,0.013,6.28160,97.900
-0.060,6.175,0.013,6.28239,98.000
-0.060,6.556,0.013,6.28379,98.100
-0.060,6.021,0.012,6.28476,98.200
-0.059,5.693,0.012,6.28569,98.300
-0.059,5.500,0.011,6.28662,98.400
-0.059,5.081,0.010,6.28763,98.500
-0.059,5.330,0.011,6.28867,98.600
-0.059,5.396,0.011,6.28988,98.700
-0.059,5.579,0.011,6.29071,98.800
-0.059,6.599,0.013,6.29161,98.900
-0.059,6.367,0.013,6.29261,99.000
-0.059,6.182,0.013,6.29351,99.100
-0.059,5.703,0.012,6.29483,99.200
-0.059,5.318,0.011,6.29576,99.300
-0.058,5.691,0.012,6.29684,99.400
-0.058,5.530,0.011,6.29756,99.500
-0.058,5.239,0.011,6.29874,99.600
-0.058,5.695,0.012,6.29967,99.700
-0.058,6.111,0.012,6.30089,99.800
-0.058,6.011,0.012,6.30193,99.900
-0.058,6.129,0.012,6.30286,100.000
-0.058,5.894,0.012,6.30361,100.100
-0.058,5.577,0.011,6.30462,100.200
-0.058,5.379,0.011,6.30558,100.300
-0.058,4.610,0.009,6.30691,100.400
-0.057,5.010,0.010,6.30802,100.500
-0.057,5.630,0.011,6.30895,100.600
-0.057,6.148,0.013,6.30967,100.700
-0.057,6.308,0.013,6.31071,100.800
-0.057,6.350,0.013,6.31153,100.900
-0.057,6.034,0.012,6.31254,101.000
-0.057,5.685,0.012,6.31408,101.100
-0.057,5.411,0.011,6.31476,101.200
-0.057,5.854,0.012,6.31576,101.300
-0.057,5.998,0.012,6.31673,101.400
-0.057,6.427,0.013,6.31759,101.500
-0.056,6.459,0.013,6.31845,101.600
-0.056,5.747,0.012,6.31971,101.700
-0.056,5.862,0.012,6.32071,101.800
-0.056,4.941,0.010,6.32171,101.900
-0.056,4.729,0.010,6.32261,102.000
-0.056,5.064,0.010,6.32358,102.100
-0.056,5.479,0.011,6.32458,102.200
-0.056,5.677,0.012,6.32580,102.300
-0.056,5.257,0.011,6.32680,102.400
-0.056,5.102,0.010,6.32774,102.500
-0.056,5.193,0.011,6.32874,102.600
-0.055,4.713,0.010,6.32960,102.700
-0.055,4.421,0.009,6.33068,102.800
-0.055,4.792,0.010,6.33168,102.900
-0.055,5.012,0.010,6.33279,103.000
-0.055,5.850,0.012,6.33372,103.100
-0.055,6.249,0.013,6.33473,103.200
-0.055,5.773,0.012,6.33559,103.300
-0.055,5.839,0.012,6.33659,103.400
-0.055,5.797,0.012,6.33774,103.500
-0.055,4.741,0.010,6.33874,103.600
-0.055,4.575,0.009,6.33971,103.700
-0.054,4.779,0.010,6.34057,103.800
-0.054,5.046,0.010,6.34161,103.900
-0.054,5.229,0.011,6.34268,104.000
-0.054,5.365,0.011,6.34358,104.100
-0.054,5.576,0.011,6.34491,104.200
-0.054,4.459,0.009,6.34577,104.300
-0.054,4.602,0.009,6.34670,104.400
-0.054,5.650,0.012,6.34767,104.500
-0.054,6.082,0.012,6.34856,104.600
-0.054,6.544,0.013,6.34949,104.700
-0.054,6.265,0.013,6.35096,104.800
-0.053,5.649,0.012,6.35179,104.900
-0.053,4.765,0.010,6.35268,105.000
-0.053,4.617,0.009,6.35365,105.100
-0.053,4.704,0.010,6.35451,105.200
-0.053,4.687,0.010,6.35559,105.300
-0.053,5.017,0.010,6.35727,105.400
-0.053,4.998,0.010,6.35770,105.500
-0.053,5.300,0.011,6.35864,105.600
-0.053,5.008,0.010,6.35964,105.700
-0.053,5.417,0.011,6.36053,105.800
-0.053,5.331,0.011,6.36147,105.900
-0.052,5.263,0.011,6.36297,106.000
-0.052,4.874,0.010,6.36383,106.100
-0.052,5.085,0.010,6.36466,106.200
-0.052,4.757,0.010,6.36562,106.300
-0.052,4.675,0.010,6.36649,106.400
-0.052,4.429,0.009,6.36749,106.500
-0.052,4.199,0.009,6.36892,106.600
-0.052,4.205,0.009,6.36978,106.700
-0.052,4.548,0.009,6.37064,106.800
-0.052,5.482,0.011,6.37165,106.900
-0.052,5.433,0.011,6.37254,107.000
-0.051,5.429,0.011,6.37355,107.100
-0.051,5.202,0.011,6.37459,107.200
-0.051,4.440,0.009,6.37573,107.300
-0.051,4.360,0.009,6.37681,107.400
-0.051,4.139,0.008,6.37760,107.500
-0.051,4.731,0.010,6.37860,107.600
-0.051,5.409,0.011,6.37953,107.700
-0.051,5.051,0.010,6.38072,107.800
-0.051,5.441,0.011,6.38165,107.900
-0.051,5.280,0.011,6.38269,108.000
-0.051,5.187,0.011,6.38358,108.100
-0.050,4.670,0.010,6.38459,108.200
-0.050,4.396,0.009,6.38566,108.300
-0.050,3.896,0.008,6.38659,108.400
-0.050,3.781,0.008,6.38771,108.500
-0.050,4.231,0.009,6.38874,108.600
-0.050,4.849,0.010,6.38964,108.700
-0.050,5.278,0.011,6.39061,108.800
-0.050,4.938,0.010,6.39154,108.900
-0.050,4.003,0.008,6.39254,109.000
-0.050,3.898,0.008,6.39398,109.100
-0.050,3.952,0.008,6.39480,109.200
-0.049,4.380,0.009,6.39563,109.300
-0.049,4.759,0.010,6.39659,109.400
-0.049,5.045,0.010,6.39749,109.500
-0.049,5.041,0.010,6.39842,109.600
-0.049,5.093,0.010,6.40000,109.700
-0.049,4.833,0.010,6.40079,109.800
-0.049,4.384,0.009,6.40176,109.900
-0.049,4.754,0.010,6.40272,110.000
-0.049,5.304,0.011,6.40366,110.100
-0.049,5.239,0.011,6.40459,110.200
-0.049,5.578,0.011,6.40577,110.300
-0.048,4.870,0.010,6.40677,110.400
-0.048,4.702,0.010,6.40764,110.500
-0.048,4.710,0.010,6.40871,110.600
-0.048,4.670,0.010,6.40961,110.700
-0.048,4.955,0.010,6.41057,110.800
-0.048,4.562,0.009,6.41176,110.900
-0.048,4.704,0.010,6.41283,111.000
-0.048,5.203,0.011,6.41369,111.100
-0.048,5.674,0.012,6.41466,111.200
-0.048,5.277,0.011,6.41563,111.300
-0.048,4.837,0.010,6.41660,111.400
-0.047,4.240,0.009,6.41796,111.500
-0.047,4.326,0.009,6.41878,111.600
-0.047,4.500,0.009,6.41968,111.700
-0.047,5.123,0.010,6.42065,111.800
-0.047,5.435,0.011,6.42154,111.900
-0.047,5.278,0.011,6.42251,112.000
-0.047,5.119,0.010,6.42362,112.100
-0.047,4.309,0.009,6.42473,112.200
-0.047,4.352,0.009,6.42559,112.300
-0.047,3.881,0.008,6.42663,112.400
-0.047,4.075,0.008,6.42756,112.500
-0.046,4.561,0.009,6.42857,112.600
-0.046,4.481,0.009,6.42946,112.700
-0.046,5.018,0.010,6.43083,112.800
-0.046,4.815,0.010,6.43172,112.900
-0.046,4.399,0.009,6.43262,113.000
-0.046,4.203,0.009,6.43362,113.100
-0.046,4.031,0.008,6.43463,113.200
-0.046,3.932,0.008,6.43563,113.300
-0.046,4.021,0.008,6.43688,113.400
-0.046,4.647,0.009,6.43771,113.500
-0.046,4.723,0.010,6.43864,113.600
-0.045,5.032,0.010,6.43972,113.700
-0.045,5.139,0.010,6.44054,113.800
-0.045,3.837,0.008,6.44151,113.900
-0.045,4.105,0.008,6.44298,114.000
-0.045,3.976,0.008,6.44370,114.100
-0.045,4.054,0.008,6.44463,114.200
-0.045,4.241,0.009,6.44567,114.300
