Repository: daniele-liprandi/EvoNEST-backbone

<div align="center">
  # EvoNEST Backbone
  
  **Evolutionary, Ecological and Biological Nexus of Experiments, Samples and Traits**
    <a href="https://daniele-liprandi.github.io/EvoNEST-backbone/">
    </a>
    <a href="https://doi.org/10.7717/peerj-cs.3186">
    </a>
</div>

---

## About *EvoNEST* 

*EvoNEST* is a modular data management application designed to minimize data handling and conversions by integrating all aspects of biodiversity research—from specimen sourcing to publication—into a unified platform.

Here you can find *EvoNEST Backbone*, the core of the app.

File: import/tensile_test/PhoPhaM36_1_t_mc_1.txt (part 1 of 2)
EVOMECT150NanoTestDataFile
NanoSuiteFileName,PhoPhaM36_1_t_mc.mss
TestMethod,Standard Greifswald Tensile Silk Testing.msm
TestNumber,1

Variables
SpecimenName PhoPhaM36_1_t_mc
SpecimenDiameter 1.230 um
StrainRate 1.000e-02 1/s
TimeAtBeginningOfTheExperiment 11:24:39 AM 
StrainAtBreak 0.181 mm/mm
StressAtBreak 1085.533 MPa
Toughness 109.753 MPa
OffsetYieldStrain 0.239 MPa
OffsetYieldStress 267.068 MPa
Modulus 11.946 GPa

Segment Definition
  300,  Hold
  0,  Load
  500,  Unload
End 


Channel Data
"EngineeringStrain ","EngineeringStress ","LoadOnSpecimen ","_Extension ","_Time "
"Engineering Strain ","Engineering Stress ","Load On Specimen ","Extension ","Time "
"mm/mm","MPa","mN","mm","s"
-0.172,19.214,0.023,4.83885,0.300
-0.172,22.093,0.026,4.83885,0.500
-0.172,21.672,0.026,4.83820,0.600
-0.172,20.574,0.024,4.83903,0.700
-0.172,19.949,0.024,4.84057,0.800
-0.172,19.266,0.023,4.84211,0.900
-0.171,19.951,0.024,4.84333,1.000
-0.171,21.043,0.025,4.84440,1.100
-0.171,21.207,0.025,4.84591,1.200
-0.171,20.249,0.024,4.84688,1.300
-0.171,19.636,0.023,4.84781,1.400
-0.171,20.056,0.024,4.84885,1.500
-0.171,19.114,0.023,4.84974,1.600
-0.171,19.710,0.023,4.85068,1.700
-0.171,20.467,0.024,4.85225,1.800
-0.171,20.162,0.024,4.85311,1.900
-0.171,21.389,0.025,4.85390,2.000
-0.170,21.673,0.026,4.85483,2.100
-0.170,21.506,0.026,4.85566,2.200
-0.170,18.751,0.022,4.85666,2.300
-0.170,18.041,0.021,4.85759,2.400
-0.170,18.505,0.022,4.85885,2.500
-0.170,19.977,0.024,4.85985,2.600
-0.170,21.273,0.025,4.86086,2.700
-0.170,20.473,0.024,4.86172,2.800
-0.170,20.667,0.025,4.86265,2.900
-0.170,20.463,0.024,4.86354,3.000
-0.170,18.539,0.022,4.86501,3.100
-0.169,18.464,0.022,4.86584,3.200
-0.169,20.722,0.025,4.86673,3.300
-0.169,21.591,0.026,4.86770,3.400
-0.169,19.022,0.023,4.86856,3.500
-0.169,19.518,0.023,4.86975,3.600
-0.169,18.360,0.022,4.87082,3.700
-0.169,18.237,0.022,4.87179,3.800
-0.169,20.069,0.024,4.87265,3.900
-0.169,20.215,0.024,4.87362,4.000
-0.169,21.101,0.025,4.87491,4.100
-0.169,19.760,0.023,4.87566,4.200
-0.168,18.718,0.022,4.87742,4.300
-0.168,19.206,0.023,4.87785,4.400
-0.168,20.020,0.024,4.87878,4.500
-0.168,20.764,0.025,4.87989,4.600
-0.168,19.950,0.024,4.88079,4.700
-0.168,19.705,0.023,4.88161,4.800
-0.168,19.391,0.023,4.88319,4.900
-0.168,18.662,0.022,4.88390,5.000
-0.168,19.245,0.023,4.88473,5.100
-0.168,19.928,0.024,4.88591,5.200
-0.168,21.336,0.025,4.88684,5.300
-0.168,20.588,0.024,4.88778,5.400
-0.167,20.406,0.024,4.88939,5.500
-0.167,19.655,0.023,4.88996,5.600
-0.167,19.538,0.023,4.89086,5.700
-0.167,19.760,0.023,4.89183,5.800
-0.167,18.426,0.022,4.89261,5.900
-0.167,18.745,0.022,4.89369,6.000
-0.167,18.698,0.022,4.89498,6.100
-0.167,20.627,0.025,4.89598,6.200
-0.167,20.486,0.024,4.89684,6.300
-0.167,19.872,0.024,4.89781,6.400
-0.167,19.760,0.023,4.89867,6.500
-0.166,18.503,0.022,4.89960,6.600
-0.166,19.293,0.023,4.90079,6.700
-0.166,19.005,0.023,4.90190,6.800
-0.166,20.087,0.024,4.90279,6.900
-0.166,20.648,0.025,4.90373,7.000
-0.166,20.515,0.024,4.90473,7.100
-0.166,20.128,0.024,4.90573,7.200
-0.166,20.177,0.024,4.90713,7.300
-0.166,18.735,0.022,4.90803,7.400
-0.166,19.930,0.024,4.90874,7.500
-0.166,19.691,0.023,4.90971,7.600
-0.165,20.314,0.024,4.91064,7.700
-0.165,20.689,0.025,4.91176,7.800
-0.165,20.031,0.024,4.91294,7.900
-0.165,19.479,0.023,4.91383,8.000
-0.165,19.226,0.023,4.91473,8.100
-0.165,19.648,0.023,4.91570,8.200
-0.165,20.502,0.024,4.91667,8.300
-0.165,20.466,0.024,4.91774,8.400
-0.165,20.399,0.024,4.91885,8.500
-0.165,20.189,0.024,4.91989,8.600
-0.165,19.440,0.023,4.92097,8.700
-0.164,19.574,0.023,4.92186,8.800
-0.164,19.427,0.023,4.92276,8.900
-0.164,19.688,0.023,4.92373,9.000
-0.164,19.733,0.023,4.92477,9.100
-0.164,20.346,0.024,4.92588,9.200
-0.164,20.360,0.024,4.92681,9.300
-0.164,20.203,0.024,4.92778,9.400
-0.164,19.479,0.023,4.92871,9.500
-0.164,18.725,0.022,4.92961,9.600
-0.164,18.915,0.022,4.93057,9.700
-0.164,19.005,0.023,4.93219,9.800
-0.164,20.160,0.024,4.93290,9.900
-0.163,20.515,0.024,4.93384,10.000
-0.163,20.394,0.024,4.93480,10.100
-0.163,19.427,0.023,4.93566,10.200
-0.163,18.505,0.022,4.93667,10.300
-0.163,19.432,0.023,4.93792,10.400
-0.163,18.501,0.022,4.93896,10.500
-0.163,19.315,0.023,4.93982,10.600
-0.163,19.230,0.023,4.94072,10.700
-0.163,19.464,0.023,4.94165,10.800
-0.163,19.742,0.023,4.94255,10.900
-0.163,18.978,0.023,4.94402,11.000
-0.162,18.471,0.022,4.94491,11.100
-0.162,18.510,0.022,4.94584,11.200
-0.162,18.191,0.022,4.94678,11.300
-0.162,19.550,0.023,4.94756,11.400
-0.162,19.918,0.024,4.94860,11.500
-0.162,20.120,0.024,4.95036,11.600
-0.162,19.553,0.023,4.95101,11.700
-0.162,18.955,0.023,4.95179,11.800
-0.162,18.239,0.022,4.95276,11.900
-0.162,18.514,0.022,4.95377,12.000
-0.162,18.111,0.022,4.95473,12.100
-0.161,18.810,0.022,4.95613,12.200
-0.161,19.188,0.023,4.95699,12.300
-0.161,18.888,0.022,4.95778,12.400
-0.161,19.467,0.023,4.95864,12.500
-0.161,19.551,0.023,4.95968,12.600
-0.161,18.264,0.022,4.96068,12.700
-0.161,17.411,0.021,4.96197,12.800
-0.161,17.824,0.021,4.96294,12.900
-0.161,18.680,0.022,4.96380,13.000
-0.161,19.837,0.024,4.96484,13.100
-0.161,19.941,0.024,4.96570,13.200
-0.161,19.613,0.023,4.96674,13.300
-0.160,19.292,0.023,4.96764,13.400
-0.160,18.355,0.022,4.96878,13.500
-0.160,18.330,0.022,4.96979,13.600
-0.160,18.786,0.022,4.97079,13.700
-0.160,18.981,0.023,4.97165,13.800
-0.160,18.634,0.022,4.97262,13.900
-0.160,19.028,0.023,4.97359,14.000
-0.160,19.104,0.023,4.97491,14.100
-0.160,18.978,0.023,4.97588,14.200
-0.160,19.104,0.023,4.97678,14.300
-0.160,18.323,0.022,4.97771,14.400
-0.159,18.409,0.022,4.97864,14.500
-0.159,18.820,0.022,4.97997,14.600
-0.159,18.632,0.022,4.98097,14.700
-0.159,20.145,0.024,4.98194,14.800
-0.159,19.107,0.023,4.98280,14.900
-0.159,19.124,0.023,4.98388,15.000
-0.159,17.495,0.021,4.98477,15.100
-0.159,17.989,0.021,4.98574,15.200
-0.159,17.243,0.020,4.98692,15.300
-0.159,18.263,0.022,4.98796,15.400
-0.159,18.515,0.022,4.98886,15.500
-0.158,19.170,0.023,4.98983,15.600
-0.158,18.996,0.023,4.99083,15.700
-0.158,19.151,0.023,4.99173,15.800
-0.158,17.616,0.021,4.99291,15.900
-0.158,18.495,0.022,4.99398,16.000
-0.158,18.112,0.022,4.99474,16.100
-0.158,17.591,0.021,4.99578,16.200
-0.158,19.357,0.023,4.99674,16.300
-0.158,19.029,0.023,4.99786,16.400
-0.158,18.795,0.022,4.99886,16.500
-0.158,18.986,0.023,4.99997,16.600
-0.157,18.525,0.022,5.00076,16.700
-0.157,18.016,0.021,5.00173,16.800
-0.157,17.668,0.021,5.00269,16.900
-0.157,17.547,0.021,5.00381,17.000
-0.157,18.311,0.022,5.00481,17.100
-0.157,19.228,0.023,5.00599,17.200
-0.157,19.463,0.023,5.00678,17.300
-0.157,18.722,0.022,5.00778,17.400
-0.157,17.766,0.021,5.00864,17.500
-0.157,17.386,0.021,5.00961,17.600
-0.157,16.888,0.020,5.01069,17.700
-0.157,17.961,0.021,5.01180,17.800
-0.156,19.553,0.023,5.01277,17.900
-0.156,18.369,0.022,5.01366,18.000
-0.156,18.544,0.022,5.01463,18.100
-0.156,18.369,0.022,5.01563,18.200
-0.156,17.150,0.020,5.01675,18.300
-0.156,17.677,0.021,5.01800,18.400
-0.156,18.054,0.021,5.01890,18.500
-0.156,18.433,0.022,5.01986,18.600
-0.156,18.734,0.022,5.02080,18.700
-0.156,18.515,0.022,5.02173,18.800
-0.156,18.181,0.022,5.02280,18.900
-0.155,17.382,0.021,5.02388,19.000
-0.155,17.402,0.021,5.02481,19.100
-0.155,17.544,0.021,5.02567,19.200
-0.155,17.973,0.021,5.02671,19.300
-0.155,18.509,0.022,5.02771,19.400
-0.155,18.987,0.023,5.02868,19.500
-0.155,18.089,0.021,5.02990,19.600
-0.155,18.085,0.021,5.03090,19.700
-0.155,17.400,0.021,5.03180,19.800
-0.155,17.723,0.021,5.03277,19.900
-0.155,16.983,0.020,5.03377,20.000
-0.154,17.908,0.021,5.03467,20.100
-0.154,18.788,0.022,5.03614,20.200
-0.154,17.686,0.021,5.03693,20.300
-0.154,18.438,0.022,5.03779,20.400
-0.154,17.318,0.021,5.03875,20.500
-0.154,17.202,0.020,5.03972,20.600
-0.154,15.991,0.019,5.04083,20.700
-0.154,16.705,0.020,5.04191,20.800
-0.154,17.981,0.021,5.04288,20.900
-0.154,18.401,0.022,5.04370,21.000
-0.154,18.476,0.022,5.04474,21.100
-0.153,18.335,0.022,5.04582,21.200
-0.153,17.007,0.020,5.04682,21.300
-0.153,17.473,0.021,5.04818,21.400
-0.153,16.727,0.020,5.04901,21.500
-0.153,17.211,0.020,5.04979,21.600
-0.153,18.692,0.022,5.05073,21.700
-0.153,17.933,0.021,5.05166,21.800
-0.153,18.516,0.022,5.05255,21.900
-0.153,17.275,0.021,5.05406,22.000
-0.153,17.126,0.020,5.05492,22.100
-0.153,16.550,0.020,5.05574,22.200
-0.153,17.115,0.020,5.05671,22.300
-0.152,17.485,0.021,5.05757,22.400
-0.152,18.171,0.022,5.05861,22.500
-0.152,19.193,0.023,5.06026,22.600
-0.152,17.940,0.021,5.06094,22.700
-0.152,18.145,0.022,5.06184,22.800
-0.152,17.280,0.021,5.06284,22.900
-0.152,17.074,0.020,5.06377,23.000
-0.152,16.949,0.020,5.06471,23.100
-0.152,18.224,0.022,5.06589,23.200
-0.152,18.109,0.022,5.06689,23.300
-0.152,19.575,0.023,5.06782,23.400
-0.151,18.550,0.022,5.06879,23.500
-0.151,18.162,0.022,5.06969,23.600
-0.151,16.826,0.020,5.07058,23.700
-0.151,16.535,0.020,5.07166,23.800
-0.151,17.652,0.021,5.07277,23.900
-0.151,18.373,0.022,5.07381,24.000
-0.151,18.215,0.022,5.07485,24.100
-0.151,18.290,0.022,5.07564,24.200
-0.151,16.434,0.020,5.07671,24.300
-0.151,16.959,0.020,5.07765,24.400
-0.151,17.085,0.020,5.07886,24.500
-0.150,17.815,0.021,5.07987,24.600
-0.150,18.726,0.022,5.08076,24.700
-0.150,17.898,0.021,5.08170,24.800
-0.150,16.657,0.020,5.08266,24.900
-0.150,16.037,0.019,5.08360,25.000
-0.150,17.640,0.021,5.08489,25.100
-0.150,18.362,0.022,5.08589,25.200
-0.150,18.553,0.022,5.08675,25.300
-0.150,17.126,0.020,5.08779,25.400
-0.150,15.309,0.018,5.08879,25.500
-0.150,15.830,0.019,5.08962,25.600
-0.149,17.118,0.020,5.09116,25.700
-0.149,17.952,0.021,5.09191,25.800
-0.149,18.512,0.022,5.09270,25.900
-0.149,16.913,0.020,5.09378,26.000
-0.149,15.826,0.019,5.09464,26.100
-0.149,16.346,0.019,5.09578,26.200
-0.149,17.102,0.020,5.09736,26.300
-0.149,17.928,0.021,5.09790,26.400
-0.149,18.305,0.022,5.09872,26.500
-0.149,16.791,0.020,5.09969,26.600
-0.149,15.927,0.019,5.10062,26.700
-0.149,16.255,0.019,5.10159,26.800
-0.148,16.973,0.020,5.10327,26.900
-0.148,18.211,0.022,5.10392,27.000
-0.148,17.627,0.021,5.10478,27.100
-0.148,17.652,0.021,5.10578,27.200
-0.148,16.947,0.020,5.10672,27.300
-0.148,16.278,0.019,5.10768,27.400
-0.148,17.006,0.020,5.10905,27.500
-0.148,17.698,0.021,5.10994,27.600
-0.148,17.864,0.021,5.11073,27.700
-0.148,17.972,0.021,5.11184,27.800
-0.148,16.826,0.020,5.11274,27.900
-0.147,16.685,0.020,5.11374,28.000
-0.147,16.140,0.019,5.11464,28.100
-0.147,17.931,0.021,5.11589,28.200
-0.147,17.475,0.021,5.11675,28.300
-0.147,17.559,0.021,5.11779,28.400
-0.147,16.681,0.020,5.11872,28.500
-0.147,15.626,0.019,5.11973,28.600
-0.147,17.382,0.021,5.12070,28.700
-0.147,17.042,0.020,5.12191,28.800
-0.147,17.530,0.021,5.12285,28.900
-0.147,17.297,0.021,5.12374,29.000
-0.146,16.630,0.020,5.12467,29.100
-0.146,16.340,0.019,5.12564,29.200
-0.146,16.877,0.020,5.12675,29.300
-0.146,17.184,0.020,5.12783,29.400
-0.146,17.921,0.021,5.12880,29.500
-0.146,17.063,0.020,5.12966,29.600
-0.146,17.719,0.021,5.13077,29.700
-0.146,15.792,0.019,5.13181,29.800
-0.146,17.032,0.020,5.13299,29.900
-0.146,16.071,0.019,5.13389,30.000
-0.146,17.233,0.020,5.13485,30.100
-0.146,17.029,0.020,5.13575,30.200
-0.145,17.872,0.021,5.13675,30.300
-0.145,17.392,0.021,5.13772,30.400
-0.145,16.978,0.020,5.13869,30.500
-0.145,16.657,0.020,5.13984,30.600
-0.145,16.239,0.019,5.14084,30.700
-0.145,16.435,0.020,5.14166,30.800
-0.145,16.908,0.020,5.14278,30.900
-0.145,17.868,0.021,5.14367,31.000
-0.145,17.062,0.020,5.14464,31.100
-0.145,17.060,0.020,5.14611,31.200
-0.145,16.494,0.020,5.14683,31.300
-0.144,15.846,0.019,5.14783,31.400
-0.144,16.217,0.019,5.14876,31.500
-0.144,16.389,0.019,5.14973,31.600
-0.144,17.141,0.020,5.15073,31.700
-0.144,17.626,0.021,5.15206,31.800
-0.144,17.372,0.021,5.15296,31.900
-0.144,16.884,0.020,5.15382,32.000
-0.144,15.870,0.019,5.15475,32.100
-0.144,15.730,0.019,5.15564,32.200
-0.144,15.050,0.018,5.15654,32.300
-0.144,16.691,0.020,5.15772,32.400
-0.143,16.595,0.020,5.15898,32.500
-0.143,17.176,0.020,5.15987,32.600
-0.143,16.076,0.019,5.16077,32.700
-0.143,15.488,0.018,5.16174,32.800
-0.143,15.576,0.019,5.16260,32.900
-0.143,15.188,0.018,5.16385,33.000
-0.143,16.196,0.019,5.16493,33.100
-0.143,16.541,0.020,5.16575,33.200
-0.143,16.617,0.020,5.16672,33.300
-0.143,16.556,0.020,5.16762,33.400
-0.143,16.259,0.019,5.16862,33.500
-0.142,16.099,0.019,5.16980,33.600
-0.142,14.693,0.017,5.17074,33.700
-0.142,15.534,0.018,5.17167,33.800
-0.142,16.240,0.019,5.17260,33.900
-0.142,16.439,0.020,5.17364,34.000
-0.142,16.621,0.020,5.17471,34.100
-0.142,16.403,0.019,5.17572,34.200
-0.142,15.355,0.018,5.17679,34.300
-0.142,15.224,0.018,5.17783,34.400
-0.142,14.753,0.018,5.17876,34.500
-0.142,15.587,0.019,5.17973,34.600
-0.142,15.514,0.018,5.18063,34.700
-0.141,16.522,0.020,5.18170,34.800
-0.141,16.708,0.020,5.18289,34.900
-0.141,16.913,0.020,5.18382,35.000
-0.141,16.931,0.020,5.18479,35.100
-0.141,15.295,0.018,5.18575,35.200
-0.141,16.071,0.019,5.18669,35.300
-0.141,15.276,0.018,5.18773,35.400
-0.141,15.723,0.019,5.18905,35.500
-0.141,17.126,0.020,5.18991,35.600
-0.141,16.738,0.020,5.19081,35.700
-0.141,17.018,0.020,5.19174,35.800
-0.140,16.538,0.020,5.19267,35.900
-0.140,15.430,0.018,5.19378,36.000
-0.140,15.148,0.018,5.19500,36.100
-0.140,14.946,0.018,5.19601,36.200
-0.140,15.452,0.018,5.19683,36.300
-0.140,16.246,0.019,5.19780,36.400
-0.140,16.225,0.019,5.19866,36.500
-0.140,16.166,0.019,5.19955,36.600
-0.140,15.525,0.018,5.20081,36.700
-0.140,15.328,0.018,5.20188,36.800
-0.140,15.285,0.018,5.20282,36.900
-0.139,15.698,0.019,5.20371,37.000
-0.139,16.209,0.019,5.20457,37.100
-0.139,16.715,0.020,5.20565,37.200
-0.139,16.471,0.020,5.20694,37.300
-0.139,15.626,0.019,5.20798,37.400
-0.139,15.249,0.018,5.20873,37.500
-0.139,15.516,0.018,5.20970,37.600
-0.139,15.761,0.019,5.21074,37.700
-0.139,16.896,0.020,5.21185,37.800
-0.139,16.232,0.019,5.21282,37.900
-0.139,16.578,0.020,5.21386,38.000
-0.139,16.288,0.019,5.21468,38.100
-0.138,15.663,0.019,5.21576,38.200
-0.138,15.453,0.018,5.21676,38.300
-0.138,14.933,0.018,5.21762,38.400
-0.138,15.638,0.019,5.21895,38.500
-0.138,15.908,0.019,5.21988,38.600
-0.138,16.768,0.020,5.22085,38.700
-0.138,16.797,0.020,5.22181,38.800
-0.138,16.214,0.019,5.22267,38.900
-0.138,14.979,0.018,5.22364,39.000
-0.138,14.504,0.017,5.22457,39.100
-0.138,14.838,0.018,5.22576,39.200
-0.137,15.396,0.018,5.22672,39.300
-0.137,16.498,0.020,5.22769,39.400
-0.137,16.303,0.019,5.22862,39.500
-0.137,16.055,0.019,5.22959,39.600
-0.137,15.461,0.018,5.23042,39.700
-0.137,15.392,0.018,5.23207,39.800
-0.137,14.260,0.017,5.23285,39.900
-0.137,15.092,0.018,5.23379,40.000
-0.137,15.656,0.019,5.23472,40.100
-0.137,15.557,0.018,5.23565,40.200
-0.137,16.261,0.019,5.23683,40.300
-0.136,15.717,0.019,5.23784,40.400
-0.136,15.656,0.019,5.23888,40.500
-0.136,15.339,0.018,5.23981,40.600
-0.136,14.766,0.018,5.24070,40.700
-0.136,15.217,0.018,5.24164,40.800
-0.136,15.018,0.018,5.24264,40.900
-0.136,16.599,0.020,5.24407,41.000
-0.136,15.689,0.019,5.24493,41.100
-0.136,16.256,0.019,5.24579,41.200
-0.136,15.150,0.018,5.24683,41.300
-0.136,15.360,0.018,5.24777,41.400
-0.135,14.098,0.017,5.24866,41.500
-0.135,14.594,0.017,5.25006,41.600
-0.135,15.879,0.019,5.25096,41.700
-0.135,16.463,0.020,5.25171,41.800
-0.135,16.671,0.020,5.25275,41.900
-0.135,16.179,0.019,5.25382,42.000
-0.135,14.826,0.018,5.25483,42.100
-0.135,14.601,0.017,5.25590,42.200
-0.135,15.067,0.018,5.25709,42.300
-0.135,15.210,0.018,5.25762,42.400
-0.135,16.210,0.019,5.25870,42.500
-0.135,15.170,0.018,5.25963,42.600
-0.134,15.446,0.018,5.26074,42.700
-0.134,15.174,0.018,5.26207,42.800
-0.134,15.661,0.019,5.26307,42.900
-0.134,15.448,0.018,5.26375,43.000
-0.134,15.560,0.018,5.26479,43.100
-0.134,16.687,0.020,5.26562,43.200
-0.134,15.749,0.019,5.26662,43.300
-0.134,14.975,0.018,5.26759,43.400
-0.134,14.987,0.018,5.26888,43.500
-0.134,14.520,0.017,5.26974,43.600
-0.134,14.825,0.018,5.27067,43.700
-0.133,15.359,0.018,5.27160,43.800
-0.133,15.098,0.018,5.27264,43.900
-0.133,16.399,0.019,5.27404,44.000
-0.133,15.737,0.019,5.27490,44.100
-0.133,14.901,0.018,5.27580,44.200
-0.133,15.368,0.018,5.27684,44.300
-0.133,13.215,0.016,5.27762,44.400
-0.133,15.060,0.018,5.27874,44.500
-0.133,16.018,0.019,5.28003,44.600
-0.133,15.504,0.018,5.28092,44.700
-0.133,16.687,0.020,5.28178,44.800
-0.132,16.207,0.019,5.28271,44.900
-0.132,15.242,0.018,5.28372,45.000
-0.132,15.169,0.018,5.28469,45.100
-0.132,14.735,0.018,5.28587,45.200
-0.132,14.691,0.017,5.28687,45.300
-0.132,16.437,0.020,5.28784,45.400
-0.132,16.536,0.020,5.28888,45.500
-0.132,16.457,0.020,5.28985,45.600
-0.132,16.295,0.019,5.29074,45.700
-0.132,15.739,0.019,5.29168,45.800
-0.132,15.160,0.018,5.29293,45.900
-0.131,14.730,0.018,5.29386,46.000
-0.131,15.510,0.018,5.29479,46.100
-0.131,16.229,0.019,5.29576,46.200
-0.131,16.341,0.019,5.29673,46.300
-0.131,16.411,0.020,5.29766,46.400
-0.131,15.834,0.019,5.29888,46.500
-0.131,15.338,0.018,5.29992,46.600
-0.131,14.876,0.018,5.30064,46.700
-0.131,14.984,0.018,5.30171,46.800
-0.131,15.277,0.018,5.30268,46.900
-0.131,15.421,0.018,5.30368,47.000
-0.130,16.442,0.020,5.30515,47.100
-0.130,15.146,0.018,5.30591,47.200
-0.130,15.472,0.018,5.30677,47.300
-0.130,14.748,0.018,5.30777,47.400
-0.130,14.317,0.017,5.30867,47.500
-0.130,14.869,0.018,5.30949,47.600
-0.130,15.938,0.019,5.31118,47.700
-0.130,16.227,0.019,5.31182,47.800
-0.130,16.169,0.019,5.31272,47.900
-0.130,16.336,0.019,5.31372,48.000
-0.130,15.255,0.018,5.31451,48.100
-0.130,14.826,0.018,5.31551,48.200
-0.129,14.852,0.018,5.31709,48.300
-0.129,14.089,0.017,5.31791,48.400
-0.129,14.409,0.017,5.31877,48.500
-0.129,15.159,0.018,5.31981,48.600
-0.129,16.302,0.019,5.32071,48.700
-0.129,15.827,0.019,5.32175,48.800
-0.129,15.843,0.019,5.32304,48.900
-0.129,14.336,0.017,5.32394,49.000
-0.129,14.368,0.017,5.32483,49.100
-0.129,14.766,0.018,5.32566,49.200
-0.129,15.013,0.018,5.32666,49.300
-0.128,15.571,0.019,5.32759,49.400
-0.128,15.588,0.019,5.32860,49.500
-0.128,15.396,0.018,5.32978,49.600
-0.128,14.764,0.018,5.33082,49.700
-0.128,14.593,0.017,5.33179,49.800
-0.128,14.113,0.017,5.33272,49.900
-0.128,13.993,0.017,5.33372,50.000
-0.128,14.693,0.017,5.33473,50.100
-0.128,15.705,0.019,5.33576,50.200
-0.128,16.231,0.019,5.33680,50.300
-0.128,15.837,0.019,5.33777,50.400
-0.128,15.999,0.019,5.33867,50.500
-0.127,14.465,0.017,5.33964,50.600
-0.127,13.962,0.017,5.34064,50.700
-0.127,14.364,0.017,5.34179,50.800
-0.127,14.073,0.017,5.34286,50.900
-0.127,15.306,0.018,5.34362,51.000
-0.127,15.800,0.019,5.34469,51.100
-0.127,15.593,0.019,5.34573,51.200
-0.127,14.736,0.018,5.34670,51.300
-0.127,14.275,0.017,5.34799,51.400
-0.127,14.136,0.017,5.34892,51.500
-0.127,14.020,0.017,5.34974,51.600
-0.126,14.909,0.018,5.35093,51.700
-0.126,15.376,0.018,5.35172,51.800
-0.126,15.732,0.019,5.35268,51.900
-0.126,15.126,0.018,5.35397,52.000
-0.126,15.076,0.018,5.35491,52.100
-0.126,14.647,0.017,5.35577,52.200
-0.126,14.447,0.017,5.35681,52.300
-0.126,15.003,0.018,5.35763,52.400
-0.126,15.520,0.018,5.35863,52.500
-0.126,15.816,0.019,5.36014,52.600
-0.126,15.120,0.018,5.36086,52.700
-0.125,14.447,0.017,5.36175,52.800
-0.125,14.513,0.017,5.36279,52.900
-0.125,13.670,0.016,5.36372,53.000
-0.125,13.489,0.016,5.36469,53.100
-0.125,13.868,0.016,5.36598,53.200
-0.125,14.834,0.018,5.36699,53.300
-0.125,15.848,0.019,5.36781,53.400
-0.125,15.464,0.018,5.36874,53.500
-0.125,15.239,0.018,5.36960,53.600
-0.125,13.820,0.016,5.37064,53.700
-0.125,13.317,0.016,5.37150,53.800
-0.124,12.922,0.015,5.37290,53.900
-0.124,13.444,0.016,5.37380,54.000
-0.124,14.784,0.018,5.37476,54.100
-0.124,14.588,0.017,5.37562,54.200
-0.124,14.573,0.017,5.37659,54.300
-0.124,15.307,0.018,5.37745,54.400
-0.124,14.351,0.017,5.37896,54.500
-0.124,14.997,0.018,5.37975,54.600
-0.124,13.436,0.016,5.38068,54.700
-0.124,14.748,0.018,5.38165,54.800
-0.124,14.359,0.017,5.38261,54.900
-0.124,14.709,0.017,5.38373,55.000
-0.123,13.962,0.017,5.38476,55.100
-0.123,14.530,0.017,5.38577,55.200
-0.123,13.473,0.016,5.38670,55.300
-0.123,13.688,0.016,5.38781,55.400
-0.123,13.751,0.016,5.38874,55.500
-0.123,14.103,0.017,5.38964,55.600
-0.123,14.451,0.017,5.39122,55.700
-0.123,14.993,0.018,5.39179,55.800
-0.123,14.353,0.017,5.39272,55.900
-0.123,13.864,0.016,5.39376,56.000
-0.123,13.617,0.016,5.39469,56.100
-0.122,13.041,0.015,5.39563,56.200
-0.122,13.012,0.015,5.39699,56.300
-0.122,14.555,0.017,5.39785,56.400
-0.122,13.934,0.017,5.39864,56.500
-0.122,14.826,0.018,5.39971,56.600
-0.122,14.189,0.017,5.40064,56.700
-0.122,12.010,0.014,5.40158,56.800
-0.122,12.766,0.015,5.40315,56.900
-0.122,12.244,0.015,5.40391,57.000
-0.122,13.361,0.016,5.40477,57.100
-0.122,13.850,0.016,5.40581,57.200
-0.121,14.959,0.018,5.40663,57.300
-0.121,14.003,0.017,5.40763,57.400
-0.121,14.199,0.017,5.40885,57.500
-0.121,13.360,0.016,5.40996,57.600
-0.121,12.808,0.015,5.41079,57.700
-0.121,12.620,0.015,5.41176,57.800
-0.121,13.610,0.016,5.41265,57.900
-0.121,14.543,0.017,5.41362,58.000
-0.121,14.323,0.017,5.41477,58.100
-0.121,15.111,0.018,5.41599,58.200
-0.121,14.076,0.017,5.41677,58.300
-0.120,13.872,0.016,5.41767,58.400
-0.120,13.405,0.016,5.41871,58.500
-0.120,13.192,0.016,5.41964,58.600
-0.120,14.005,0.017,5.42115,58.700
-0.120,14.156,0.017,5.42201,58.800
-0.120,14.659,0.017,5.42280,58.900
-0.120,14.739,0.018,5.42373,59.000
-0.120,14.084,0.017,5.42455,59.100
-0.120,12.981,0.015,5.42570,59.200
-0.120,12.820,0.015,5.42688,59.300
-0.120,12.856,0.015,5.42789,59.400
-0.120,13.085,0.016,5.42875,59.500
-0.119,13.396,0.016,5.42968,59.600
-0.119,13.753,0.016,5.43072,59.700
-0.119,14.109,0.017,5.43161,59.800
-0.119,14.231,0.017,5.43294,59.900
-0.119,13.338,0.016,5.43391,60.000
-0.119,12.948,0.015,5.43484,60.100
-0.119,12.464,0.015,5.43574,60.200
-0.119,13.245,0.016,5.43667,60.300
-0.119,14.197,0.017,5.43760,60.400
-0.119,13.734,0.016,5.43868,60.500
-0.119,13.258,0.016,5.43979,60.600
-0.118,12.929,0.015,5.44075,60.700
-0.118,12.715,0.015,5.44169,60.800
-0.118,13.177,0.016,5.44265,60.900
-0.118,13.016,0.015,5.44362,61.000
-0.118,13.035,0.015,5.44455,61.100
-0.118,13.655,0.016,5.44613,61.200
-0.118,13.430,0.016,5.44685,61.300
-0.118,13.681,0.016,5.44782,61.400
-0.118,12.299,0.015,5.44871,61.500
-0.118,12.627,0.015,5.44968,61.600
-0.118,12.133,0.014,5.45061,61.700
-0.117,13.002,0.015,5.45197,61.800
-0.117,13.731,0.016,5.45294,61.900
-0.117,14.044,0.017,5.45384,62.000
-0.117,14.259,0.017,5.45481,62.100
-0.117,13.040,0.015,5.45567,62.200
-0.117,11.747,0.014,5.45660,62.300
-0.117,12.840,0.015,5.45810,62.400
-0.117,11.244,0.013,5.45886,62.500
-0.117,12.457,0.015,5.45975,62.600
-0.117,13.532,0.016,5.46072,62.700
-0.117,12.588,0.015,5.46158,62.800
-0.116,13.454,0.016,5.46273,62.900
-0.116,14.136,0.017,5.46409,63.000
-0.116,10.761,0.013,5.46495,63.100
-0.116,12.324,0.015,5.46570,63.200
-0.116,12.259,0.015,5.46667,63.300
-0.116,12.133,0.014,5.46764,63.400
-0.116,12.845,0.015,5.46861,63.500
-0.116,13.706,0.016,5.47000,63.600
-0.116,12.544,0.015,5.47094,63.700
-0.116,11.398,0.014,5.47169,63.800
-0.116,13.110,0.016,5.47269,63.900
-0.116,11.118,0.013,5.47370,64.000
-0.115,12.793,0.015,5.47459,64.100
-0.115,13.455,0.016,5.47581,64.200
-0.115,12.602,0.015,5.47685,64.300
-0.115,13.087,0.016,5.47771,64.400
-0.115,13.220,0.016,5.47879,64.500
-0.115,10.497,0.012,5.47965,64.600
-0.115,12.513,0.015,5.48065,64.700
-0.115,11.175,0.013,5.48169,64.800
-0.115,12.656,0.015,5.48284,64.900
-0.115,13.644,0.016,5.48373,65.000
-0.115,13.556,0.016,5.48474,65.100
-0.114,13.552,0.016,5.48567,65.200
-0.114,12.613,0.015,5.48660,65.300
-0.114,11.433,0.014,5.48757,65.400
-0.114,11.720,0.014,5.48886,65.500
-0.114,11.524,0.014,5.48983,65.600
-0.114,12.323,0.015,5.49072,65.700
-0.114,13.498,0.016,5.49169,65.800
-0.114,12.898,0.015,5.49259,65.900
-0.114,13.602,0.016,5.49377,66.000
-0.114,12.345,0.015,5.49484,66.100
-0.114,11.684,0.014,5.49581,66.200
-0.113,12.348,0.015,5.49671,66.300
-0.113,11.634,0.014,5.49775,66.400
-0.113,12.861,0.015,5.49864,66.500
-0.113,13.411,0.016,5.49965,66.600
-0.113,13.171,0.016,5.50083,66.700
-0.113,12.738,0.015,5.50183,66.800
-0.113,12.011,0.014,5.50280,66.900
-0.113,11.990,0.014,5.50377,67.000
-0.113,11.354,0.013,5.50477,67.100
-0.113,12.061,0.014,5.50571,67.200
-0.113,12.488,0.015,5.50689,67.300
-0.112,13.085,0.016,5.50793,67.400
-0.112,13.373,0.016,5.50872,67.500
-0.112,13.683,0.016,5.50976,67.600
-0.112,11.709,0.014,5.51076,67.700
-0.112,11.974,0.014,5.51191,67.800
-0.112,11.166,0.013,5.51284,67.900
-0.112,12.159,0.014,5.51391,68.000
-0.112,12.674,0.015,5.51467,68.100
-0.112,13.462,0.016,5.51567,68.200
-0.112,13.323,0.016,5.51664,68.300
-0.112,13.384,0.016,5.51775,68.400
-0.111,12.567,0.015,5.51929,68.500
-0.111,12.025,0.014,5.51994,68.600
-0.111,11.009,0.013,5.52080,68.700
-0.111,12.020,0.014,5.52176,68.800
-0.111,11.202,0.013,5.52259,68.900
-0.111,12.968,0.015,5.52359,69.000
-0.111,12.698,0.015,5.52503,69.100
-0.111,12.814,0.015,5.52585,69.200
-0.111,13.447,0.016,5.52678,69.300
-0.111,12.110,0.014,5.52771,69.400
-0.111,11.727,0.014,5.52865,69.500
-0.111,11.599,0.014,5.52958,69.600
-0.110,11.513,0.014,5.53069,69.700
-0.110,12.298,0.015,5.53187,69.800
-0.110,12.831,0.015,5.53280,69.900
-0.110,13.415,0.016,5.53377,70.000
-0.110,12.768,0.015,5.53463,70.100
-0.110,11.689,0.014,5.53560,70.200
-0.110,11.299,0.013,5.53685,70.300
-0.110,11.027,0.013,5.53782,70.400
-0.110,11.189,0.013,5.53879,70.500
-0.110,11.728,0.014,5.53969,70.600
-0.110,12.629,0.015,5.54065,70.700
-0.109,12.541,0.015,5.54162,70.800
-0.109,12.548,0.015,5.54263,70.900
-0.109,11.743,0.014,5.54374,71.000
-0.109,11.368,0.014,5.54481,71.100
-0.109,11.858,0.014,5.54582,71.200
-0.109,12.573,0.015,5.54671,71.300
-0.109,13.029,0.015,5.54764,71.400
-0.109,13.085,0.016,5.54858,71.500
-0.109,12.991,0.015,5.55005,71.600
-0.109,12.086,0.014,5.55083,71.700
-0.109,12.196,0.014,5.55177,71.800
-0.109,11.667,0.014,5.55270,71.900
-0.108,11.990,0.014,5.55370,72.000
-0.108,12.509,0.015,5.55478,72.100
-0.108,12.794,0.015,5.55578,72.200
-0.108,12.856,0.015,5.55682,72.300
-0.108,12.931,0.015,5.55764,72.400
-0.108,12.309,0.015,5.55872,72.500
-0.108,11.325,0.013,5.55976,72.600
-0.108,10.910,0.013,5.56080,72.700
-0.108,12.206,0.015,5.56202,72.800
-0.108,11.777,0.014,5.56295,72.900
-0.108,13.013,0.015,5.56374,73.000
-0.107,12.643,0.015,5.56471,73.100
-0.107,12.133,0.014,5.56564,73.200
-0.107,12.074,0.014,5.56650,73.300
-0.107,11.416,0.014,5.56800,73.400
-0.107,10.719,0.013,5.56890,73.500
-0.107,11.893,0.014,5.56972,73.600
-0.107,11.942,0.014,5.57069,73.700
-0.107,12.418,0.015,5.57152,73.800
-0.107,12.664,0.015,5.57259,73.900
-0.107,11.795,0.014,5.57413,74.000
-0.107,11.328,0.013,5.57481,74.100
-0.106,10.953,0.013,5.57571,74.200
-0.106,10.723,0.013,5.57671,74.300
-0.106,12.073,0.014,5.57768,74.400
-0.106,11.841,0.014,5.57869,74.500
-0.106,12.841,0.015,5.57980,74.600
-0.106,12.676,0.015,5.58087,74.700
-0.106,11.906,0.014,5.58173,74.800
-0.106,12.270,0.015,5.58274,74.900
-0.106,11.562,0.014,5.58367,75.000
-0.106,10.634,0.013,5.58460,75.100
-0.106,11.536,0.014,5.58575,75.200
-0.105,11.759,0.014,5.58686,75.300
-0.105,12.964,0.015,5.58779,75.400
-0.105,13.193,0.016,5.58876,75.500
-0.105,12.472,0.015,5.58965,75.600
-0.105,12.124,0.014,5.59062,75.700
-0.105,10.981,0.013,5.59163,75.800
-0.105,11.070,0.013,5.59277,75.900
-0.105,11.217,0.013,5.59378,76.000
-0.105,12.273,0.015,5.59474,76.100
-0.105,12.616,0.015,5.59560,76.200
-0.105,12.365,0.015,5.59664,76.300
-0.105,12.440,0.015,5.59750,76.400
-0.104,11.444,0.014,5.59872,76.500
-0.104,11.425,0.014,5.59976,76.600
-0.104,11.086,0.013,5.60062,76.700
-0.104,11.704,0.014,5.60166,76.800
-0.104,11.453,0.014,5.60267,76.900
-0.104,11.621,0.014,5.60363,77.000
-0.104,11.789,0.014,5.60507,77.100
-0.104,11.202,0.013,5.60586,77.200
-0.104,10.749,0.013,5.60675,77.300
-0.104,10.062,0.012,5.60768,77.400
-0.104,10.523,0.013,5.60865,77.500
-0.103,10.811,0.013,5.60973,77.600
-0.103,12.064,0.014,5.61116,77.700
-0.103,11.109,0.013,5.61184,77.800
-0.103,11.945,0.014,5.61270,77.900
-0.103,11.646,0.014,5.61381,78.000
-0.103,10.401,0.012,5.61457,78.100
-0.103,10.473,0.012,5.61557,78.200
-0.103,10.263,0.012,5.61711,78.300
-0.103,10.271,0.012,5.61786,78.400
-0.103,11.962,0.014,5.61869,78.500
-0.103,12.508,0.015,5.61973,78.600
-0.102,12.226,0.015,5.62073,78.700
-0.102,12.218,0.015,5.62170,78.800
-0.102,11.005,0.013,5.62303,78.900
-0.102,10.383,0.012,5.62407,79.000
-0.102,10.638,0.013,5.62467,79.100
-0.102,11.154,0.013,5.62579,79.200
-0.102,11.807,0.014,5.62665,79.300
-0.102,12.296,0.015,5.62772,79.400
-0.102,11.585,0.014,5.62869,79.500
-0.102,11.952,0.014,5.62987,79.600
-0.102,10.835,0.013,5.63077,79.700
-0.101,10.745,0.013,5.63174,79.800
-0.101,11.153,0.013,5.63267,79.900
-0.101,11.351,0.013,5.63364,80.000
-0.101,12.688,0.015,5.63457,80.100
-0.101,12.223,0.015,5.63579,80.200
-0.101,11.896,0.014,5.63672,80.300
-0.101,12.276,0.015,5.63765,80.400
-0.101,10.233,0.012,5.63862,80.500
-0.101,10.512,0.012,5.63969,80.600
-0.101,10.679,0.013,5.64084,80.700
-0.101,11.293,0.013,5.64181,80.800
-0.101,12.320,0.015,5.64274,80.900
-0.100,12.696,0.015,5.64367,81.000
-0.100,13.064,0.016,5.64468,81.100
-0.100,12.072,0.014,5.64579,81.200
-0.100,10.998,0.013,5.64693,81.300
-0.100,11.433,0.014,5.64779,81.400
-0.100,10.535,0.013,5.64876,81.500
-0.100,11.183,0.013,5.64969,81.600
-0.100,12.268,0.015,5.65070,81.700
-0.100,12.077,0.014,5.65174,81.800
-0.100,12.073,0.014,5.65281,81.900
-0.100,11.364,0.014,5.65385,82.000
-0.099,10.724,0.013,5.65486,82.100
-0.099,11.011,0.013,5.65575,82.200
-0.099,10.952,0.013,5.65676,82.300
-0.099,11.444,0.014,5.65762,82.400
-0.099,11.735,0.014,5.65855,82.500
-0.099,12.118,0.014,5.65998,82.600
-0.099,11.714,0.014,5.66084,82.700
-0.099,11.532,0.014,5.66185,82.800
-0.099,10.582,0.013,5.66278,82.900
-0.099,10.252,0.012,5.66375,83.000
-0.099,10.566,0.013,5.66468,83.100
-0.098,10.627,0.013,5.66593,83.200
-0.098,12.467,0.015,5.66683,83.300
-0.098,12.146,0.014,5.66772,83.400
-0.098,12.028,0.014,5.66869,83.500
-0.098,11.368,0.014,5.66959,83.600
-0.098,10.216,0.012,5.67056,83.700
-0.098,10.423,0.012,5.67192,83.800
-0.098,10.149,0.012,5.67292,83.900
-0.098,10.416,0.012,5.67382,84.000
-0.098,10.961,0.013,5.67464,84.100
-0.098,11.528,0.014,5.67565,84.200
-0.098,11.305,0.013,5.67654,84.300
-0.097,10.766,0.013,5.67805,84.400
-0.097,10.540,0.013,5.67898,84.500
-0.097,10.094,0.012,5.67973,84.600
-0.097,9.963,0.012,5.68070,84.700
-0.097,11.565,0.014,5.68156,84.800
-0.097,11.306,0.013,5.68264,84.900
-0.097,11.067,0.013,5.68393,85.000
-0.097,10.877,0.013,5.68482,85.100
-0.097,10.162,0.012,5.68568,85.200
-0.097,10.661,0.013,5.68665,85.300
-0.097,10.420,0.012,5.68765,85.400
-0.096,11.059,0.013,5.68877,85.500
-0.096,11.118,0.013,5.68970,85.600
-0.096,11.133,0.013,5.69077,85.700
-0.096,10.674,0.013,5.69185,85.800
-0.096,10.142,0.012,5.69267,85.900
-0.096,9.779,0.012,5.69364,86.000
-0.096,9.292,0.011,5.69457,86.100
-0.096,9.999,0.012,5.69558,86.200
-0.096,10.874,0.013,5.69672,86.300
-0.096,11.482,0.014,5.69773,86.400
-0.096,11.245,0.013,5.69869,86.500
-0.095,10.965,0.013,5.69966,86.600
-0.095,10.258,0.012,5.70063,86.700
-0.095,9.973,0.012,5.70163,86.800
-0.095,9.669,0.011,5.70282,86.900
-0.095,10.372,0.012,5.70382,87.000
-0.095,11.556,0.014,5.70475,87.100
-0.095,11.551,0.014,5.70568,87.200
-0.095,10.925,0.013,5.70665,87.300
-0.095,11.112,0.013,5.70766,87.400
-0.095,9.833,0.012,5.70880,87.500
-0.095,9.968,0.012,5.70988,87.600
-0.094,9.639,0.011,5.71070,87.700
-0.094,9.894,0.012,5.71167,87.800
-0.094,10.608,0.013,5.71260,87.900
-0.094,11.177,0.013,5.71350,88.000
-0.094,11.409,0.014,5.71475,88.100
-0.094,10.767,0.013,5.71583,88.200
-0.094,10.044,0.012,5.71676,88.300
-0.094,10.366,0.012,5.71773,88.400
-0.094,9.643,0.011,5.71859,88.500
-0.094,10.115,0.012,5.71963,88.600
-0.094,9.844,0.012,5.72095,88.700
-0.093,10.755,0.013,5.72192,88.800
-0.093,11.031,0.013,5.72275,88.900
-0.093,11.173,0.013,5.72371,89.000
-0.093,10.573,0.013,5.72465,89.100
-0.093,9.712,0.012,5.72576,89.200
-0.093,9.395,0.011,5.72673,89.300
-0.093,9.564,0.011,5.72787,89.400
-0.093,10.097,0.012,5.72866,89.500
-0.093,11.163,0.013,5.72966,89.600
-0.093,10.854,0.013,5.73070,89.700
-0.093,10.555,0.013,5.73156,89.800
-0.093,10.085,0.012,5.73303,89.900
-0.092,9.042,0.011,5.73393,90.000
-0.092,10.255,0.012,5.73475,90.100
-0.092,10.774,0.013,5.73572,90.200
-0.092,11.029,0.013,5.73662,90.300
-0.092,10.232,0.012,5.73759,90.400
-0.092,9.976,0.012,5.73859,90.500
-0.092,9.629,0.011,5.73984,90.600
-0.092,9.395,0.011,5.74070,90.700
-0.092,9.535,0.011,5.74171,90.800
-0.092,10.060,0.012,5.74260,90.900
-0.092,10.375,0.012,5.74354,91.000
-0.092,10.591,0.013,5.74440,91.100
-0.091,10.737,0.013,5.74597,91.200
-0.091,10.534,0.013,5.74676,91.300
-0.091,9.515,0.011,5.74773,91.400
-0.091,9.916,0.012,5.74863,91.500
-0.091,9.080,0.011,5.74956,91.600
-0.091,9.629,0.011,5.75081,91.700
-0.091,10.378,0.012,5.75185,91.800
-0.091,10.493,0.012,5.75282,91.900
-0.091,10.981,0.013,5.75375,92.000
-0.091,10.248,0.012,5.75479,92.100
-0.090,10.390,0.012,5.75576,92.200
-0.090,8.925,0.011,5.75662,92.300
-0.090,9.260,0.011,5.75780,92.400
-0.090,10.098,0.012,5.75881,92.500
-0.090,10.251,0.012,5.75981,92.600
-0.090,10.434,0.012,5.76078,92.700
-0.090,10.285,0.012,5.76178,92.800
-0.090,10.343,0.012,5.76264,92.900
-0.090,9.344,0.011,5.76386,93.000
-0.090,9.676,0.011,5.76483,93.100
-0.090,9.819,0.012,5.76565,93.200
-0.090,10.294,0.012,5.76669,93.300
-0.089,11.401,0.014,5.76770,93.400
-0.089,10.189,0.012,5.76870,93.500
-0.089,10.213,0.012,5.76981,93.600
-0.089,9.624,0.011,5.77092,93.700
-0.089,10.036,0.012,5.77160,93.800
-0.089,10.232,0.012,5.77271,93.900
-0.089,9.536,0.011,5.77365,94.000
-0.089,10.413,0.012,5.77465,94.100
-0.089,9.984,0.012,5.77594,94.200
-0.089,9.137,0.011,5.77694,94.300
-0.089,9.363,0.011,5.77770,94.400
-0.088,8.863,0.011,5.77874,94.500
-0.088,9.140,0.011,5.77956,94.600
-0.088,9.809,0.012,5.78060,94.700
-0.088,10.735,0.013,5.78164,94.800
-0.088,10.558,0.013,5.78282,94.900
-0.088,10.563,0.013,5.78368,95.000
-0.088,10.202,0.012,5.78465,95.100
-0.088,9.634,0.011,5.78562,95.200
-0.088,9.171,0.011,5.78655,95.300
-0.088,9.436,0.011,5.78820,95.400
-0.088,9.690,0.012,5.78881,95.500
-0.087,10.543,0.013,5.78978,95.600
-0.087,10.572,0.013,5.79078,95.700
-0.087,10.313,0.012,5.79153,95.800
-0.087,10.202,0.012,5.79261,95.900
-0.087,9.569,0.011,5.79397,96.000
-0.087,8.816,0.010,5.79487,96.100
-0.087,9.535,0.011,5.79576,96.200
-0.087,10.065,0.012,5.79673,96.300
-0.087,10.529,0.013,5.79763,96.400
-0.087,10.909,0.013,5.79859,96.500
-0.087,10.741,0.013,5.79978,96.600
-0.086,10.067,0.012,5.80078,96.700
-0.086,9.581,0.011,5.80186,96.800
-0.086,9.329,0.011,5.80279,96.900
-0.086,9.780,0.012,5.80368,97.000
-0.086,9.605,0.011,5.80465,97.100
-0.086,10.619,0.013,5.80566,97.200
-0.086,10.013,0.012,5.80691,97.300
-0.086,10.039,0.012,5.80777,97.400
-0.086,9.977,0.012,5.80870,97.500
-0.086,9.030,0.011,5.80963,97.600
-0.086,9.774,0.012,5.81064,97.700
-0.086,8.918,0.011,5.81161,97.800
-0.085,10.170,0.012,5.81286,97.900
-0.085,10.780,0.013,5.81390,98.000
-0.085,10.681,0.013,5.81465,98.100
-0.085,10.687,0.013,5.81569,98.200
-0.085,9.330,0.011,5.81670,98.300
-0.085,9.037,0.011,5.81759,98.400
-0.085,8.507,0.010,5.81928,98.500
-0.085,8.612,0.010,5.81989,98.600
-0.085,9.996,0.012,5.82078,98.700
-0.085,10.189,0.012,5.82175,98.800
-0.085,10.285,0.012,5.82265,98.900
-0.084,9.688,0.012,5.82351,99.000
-0.084,9.262,0.011,5.82501,99.100
-0.084,8.074,0.010,5.82580,99.200
-0.084,8.941,0.011,5.82666,99.300
-0.084,9.243,0.011,5.82770,99.400
-0.084,10.222,0.012,5.82852,99.500
-0.084,10.153,0.012,5.82956,99.600
-0.084,10.225,0.012,5.83125,99.700
-0.084,8.858,0.011,5.83189,99.800
-0.084,8.266,0.010,5.83272,99.900
-0.084,8.904,0.011,5.83376,100.000
-0.083,8.825,0.010,5.83462,100.100
-0.083,9.569,0.011,5.83566,100.200
-0.083,10.436,0.012,5.83698,100.300
-0.083,9.545,0.011,5.83781,100.400
-0.083,10.451,0.012,5.83878,100.500
-0.083,9.362,0.011,5.83967,100.600
-0.083,9.088,0.011,5.84060,100.700
-0.083,8.169,0.010,5.84154,100.800
-0.083,8.922,0.011,5.84258,100.900
-0.083,9.488,0.011,5.84376,101.000
-0.083,9.872,0.012,5.84473,101.100
-0.083,10.465,0.012,5.84573,101.200
-0.082,9.583,0.011,5.84663,101.300
-0.082,8.928,0.011,5.84763,101.400
-0.082,8.844,0.011,5.84860,101.500
-0.082,8.239,0.010,5.84975,101.600
-0.082,9.042,0.011,5.85078,101.700
-0.082,9.618,0.011,5.85175,101.800
-0.082,10.035,0.012,5.85268,101.900
-0.082,10.363,0.012,5.85362,102.000
-0.082,9.973,0.012,5.85455,102.100
-0.082,9.207,0.011,5.85573,102.200
-0.082,8.285,0.010,5.85681,102.300
-0.081,8.552,0.010,5.85756,102.400
-0.081,8.760,0.010,5.85863,102.500
-0.081,9.265,0.011,5.85964,102.600
-0.081,9.607,0.011,5.86064,102.700
-0.081,9.991,0.012,5.86186,102.800
-0.081,9.930,0.012,5.86283,102.900
-0.081,9.873,0.012,5.86369,103.000
-0.081,8.909,0.011,5.86480,103.100
-0.081,9.351,0.011,5.86559,103.200
-0.081,8.609,0.010,5.86656,103.300
-0.081,9.507,0.011,5.86785,103.400
-0.080,10.240,0.012,5.86881,103.500
-0.080,10.196,0.012,5.86967,103.600
-0.080,10.027,0.012,5.87071,103.700
-0.080,9.074,0.011,5.87157,103.800
-0.080,8.579,0.010,5.87261,103.900
-0.080,8.845,0.011,5.87401,104.000
-0.080,9.024,0.011,5.87484,104.100
-0.080,10.680,0.013,5.87570,104.200
-0.080,10.496,0.012,5.87674,104.300
-0.080,10.177,0.012,5.87767,104.400
-0.080,9.498,0.011,5.87864,104.500
-0.079,8.412,0.010,5.87996,104.600
-0.079,8.804,0.010,5.88097,104.700
-0.079,8.709,0.010,5.88175,104.800
-0.079,9.537,0.011,5.88272,104.900
-0.079,10.000,0.012,5.88358,105.000
-0.079,10.533,0.013,5.88459,105.100
-0.079,10.541,0.013,5.88598,105.200
-0.079,9.660,0.011,5.88688,105.300
-0.079,9.055,0.011,5.88781,105.400
-0.079,8.598,0.010,5.88874,105.500
-0.079,9.233,0.011,5.88964,105.600
-0.079,9.393,0.011,5.89057,105.700
-0.078,10.130,0.012,5.89150,105.800
-0.078,10.231,0.012,5.89283,105.900
-0.078,10.262,0.012,5.89376,106.000
-0.078,9.478,0.011,5.89469,106.100
-0.078,8.884,0.011,5.89563,106.200
-0.078,8.524,0.010,5.89681,106.300
-0.078,8.802,0.010,5.89771,106.400
-0.078,8.358,0.010,5.89875,106.500
-0.078,9.583,0.011,5.89968,106.600
-0.078,9.627,0.011,5.90057,106.700
-0.078,10.350,0.012,5.90168,106.800
-0.077,9.938,0.012,5.90269,106.900
-0.077,9.067,0.011,5.90362,107.000
-0.077,8.784,0.010,5.90487,107.100
-0.077,8.519,0.010,5.90573,107.200
-0.077,8.713,0.010,5.90670,107.300
-0.077,9.288,0.011,5.90763,107.400
-0.077,9.948,0.012,5.90860,107.500
-0.077,9.414,0.011,5.90957,107.600
-0.077,9.477,0.011,5.91082,107.700
-0.077,8.548,0.010,5.91176,107.800
-0.077,8.388,0.010,5.91265,107.900
-0.076,8.439,0.010,5.91369,108.000
-0.076,8.619,0.010,5.91459,108.100
-0.076,9.392,0.011,5.91559,108.200
-0.076,9.509,0.011,5.91703,108.300
-0.076,9.455,0.011,5.91785,108.400
-0.076,9.525,0.011,5.91882,108.500
-0.076,8.883,0.011,5.91975,108.600
-0.076,8.318,0.010,5.92068,108.700
-0.076,7.749,0.009,5.92161,108.800
-0.076,8.074,0.010,5.92273,108.900
-0.076,9.390,0.011,5.92387,109.000
-0.076,9.752,0.012,5.92470,109.100
-0.075,9.872,0.012,5.92570,109.200
-0.075,10.108,0.012,5.92660,109.300
-0.075,9.508,0.011,5.92778,109.400
-0.075,8.666,0.010,5.92878,109.500
-0.075,8.355,0.010,5.92986,109.600
-0.075,9.054,0.011,5.93075,109.700
-0.075,8.558,0.010,5.93165,109.800
-0.075,9.732,0.012,5.93265,109.900
-0.075,9.557,0.011,5.93355,110.000
-0.075,9.506,0.011,5.93495,110.100
-0.075,9.054,0.011,5.93588,110.200
-0.074,8.360,0.010,5.93667,110.300
-0.074,8.868,0.011,5.93764,110.400
-0.074,8.634,0.010,5.93850,110.500
-0.074,9.667,0.011,5.93964,110.600
-0.074,10.610,0.013,5.94079,110.700
-0.074,9.985,0.012,5.94176,110.800
-0.074,9.905,0.012,5.94262,110.900
-0.074,8.950,0.011,5.94359,111.000
-0.074,8.690,0.010,5.94463,111.100
-0.074,8.554,0.010,5.94563,111.200
-0.074,8.137,0.010,5.94685,111.300
-0.073,8.335,0.010,5.94782,111.400
-0.073,8.999,0.011,5.94875,111.500
-0.073,10.119,0.012,5.94972,111.600
-0.073,9.214,0.011,5.95065,111.700
-0.073,9.238,0.011,5.95158,111.800
-0.073,7.647,0.009,5.95266,111.900
-0.073,8.235,0.010,5.95384,112.000
-0.073,8.357,0.010,5.95473,112.100
-0.073,9.247,0.011,5.95567,112.200
-0.073,9.401,0.011,5.95660,112.300
-0.073,9.638,0.011,5.95753,112.400
-0.073,9.506,0.011,5.95850,112.500
-0.072,8.910,0.011,5.95997,112.600
-0.072,8.720,0.010,5.96079,112.700
-0.072,8.950,0.011,5.96176,112.800
-0.072,9.377,0.011,5.96266,112.900
